Repository: riteshroshann/deeplearning_imicw

<h1 align="center">🧬 AI-Driven Property Optimisation of CFRP Composites</h1>

<em>A modular deep learning + physics-informed pipeline for predicting and optimising the mechanical properties of carbon fibre reinforced polymer composites.</em>
---

## Overview

This repository implements a complete material informatics pipeline — from curated literature data to multi-objective genetic algorithm design optimisation — for predicting the tensile strength and elastic modulus of aerospace-grade CFRP laminates.

The system achieves **R² = 0.934** (GBM) and **R² = 0.870** (stacked ensemble) on held-out test data, and discovers optimal laminate configurations via NSGA-II that reach **σ ≈ 1784 MPa**.

## Architecture

```
main.py                    ← Pipeline orchestrator
│
├── config.py              ← Constants, hyperparameters, physics tables, styling
├── data_builder.py        ← Literature dataset (8 sources, 283 records)
├── preprocessing.py       ← Feature engineering (12 physics-based variables)
│
├── models.py              ← ResidualMLP, AttentionMLP, MultiHeadCFRPNet
├── pinn.py                ← Physics-Informed Neural Network (ROM-anchored loss)
├── training.py            ← Training loops, sklearn baselines, PINN integration
├── ensemble.py            ← OOF stacking + bootstrap prediction intervals
├── evaluation.py          ← Metrics, normality tests, ROM benchmarks
│
├── optimization.py        ← NSGA-II multi-objective GA
├── visualization.py       ← 9 publication-quality figures
│
└── outputs/               ← Generated figures (PNG) and tables (CSV)
```

---

## Results

<table>
<tr><th>Model</th><th>R²</th><th>RMSE (MPa)</th><th>Type</th></tr>
<tr><td><b>GBM</b></td><td><b>0.934</b></td><td>74.2</td><td>Gradient Boosting</td></tr>
<tr><td>STACK</td><td>0.870</td><td>—</td><td>OOF Ridge Meta-Learner</td></tr>
<tr><td>ET</td><td>0.855</td><td>—</td><td>Extra Trees</td></tr>
<tr><td>RF</td><td>0.728</td><td>155.2</td><td>Random Forest</td></tr>
<tr><td>SVR</td><td>0.709</td><td>—</td><td>Support Vector (RBF)</td></tr>
</table>

> Standard DNNs (DL1–DL5) exhibit negative R² on this small dataset (~280 rows), which motivates the PINN approach. The physics-informed loss provides a regularisation pathway by anchoring predictions to classical micromechanics.

### GA Optimisation

| Parameter | Optimal Value |
|---|---|
| Predicted Strength | **1784 MPa** |
| Predicted Modulus | **148.6 GPa** |
| Fibre | IM7 |
| Volume Fraction | 62% |
| Ply Schedule | 100° / 0°₄₅ / 0°₉₀ |

---

## Generated Figures

The pipeline produces 9 publication-ready figures:

| Figure | Description |
|---|---|
| `Fig1_EDA_Overview.png` | Dataset distribution, sources, test types, environmental effects |
| `Fig2_Correlation_Matrix.png` | Pearson & Spearman heatmaps (20 features) |
| `Fig3_Model_Performance.png` | R², RMSE, MAE, MAPE, CV, and actual-vs-predicted |
| `Fig4_Residual_Diagnostics.png` | Residuals, Q-Q plot, normality, fibre-type breakdown |
| `Fig5_Feature_Importance.png` | RF impurity, permutation, and combined rank |
| `Fig6_DNN_Learning_Curves.png` | Training / validation loss for DL1–DL5 |
| `Fig7_Physics_vs_ML.png` | ROM vs orientation-weighted ROM vs stacked ensemble |
| `Fig8_GA_Optimisation.png` | Convergence, Pareto front, population evolution |
| `Fig9_Results_Table.png` | Summary performance table |

---

## Physics-Informed Neural Network

The PINN module (`pinn.py`) addresses the fundamental challenge of training deep networks on small heterogeneous datasets by injecting domain knowledge into the loss function:

$$\mathcal{L}_{\text{total}} = \text{MSE}_{\text{data}}(y, \hat{y}) + \lambda(t) \cdot \mathcal{L}_{\text{physics}}(\hat{y}, \text{ROM})$$

where:

- **ROM deviation**: penalises predictions deviating from orientation-weighted Rule-of-Mixtures
- **Ceiling violation**: `ReLU(ŷ − ROM_max)²` enforces the theoretical upper bound
- **λ decay**: `λ(t) = λ₀ · exp(−γt)` — trusts physics early, data later

---

## Quickstart

### Prerequisites

```
pip install numpy pandas scikit-learn scipy matplotlib seaborn torch
```

### Run the pipeline

```bash
python main.py
```

This will:
1. Build the dataset from 8 literature sources
2. Engineer 12 physics-based features
3. Train RF, ET, GBM, SVR, DL1–DL5, PINN1, PINN2
4. Build OOF stacked ensemble with bootstrap CI
5. Run NSGA-II multi-objective optimisation (100 generations)
6. Generate 9 figures + 7 CSVs in `outputs/`

> **Note**: Full pipeline takes ~45 minutes on CPU.

## Dataset

The dataset is synthetically reconstructed from 8 peer-reviewed aerospace composite studies, covering:

- **Fibre types**: T300, T700, T800, IM7, HS/HM/IM Carbon
- **Test types**: Longitudinal/transverse tension & compression, in-plane shear, flexural, interlaminar
- **Environments**: CTD, RTD, ETD, ETW (dry and wet conditioning)
- **283 records** with full provenance tracking (`source_id`, `doi_or_url`)

---

File: outputs/CFRP_Engineered_Dataset.csv (part 1 of 5)
source_id,source_ref,doi_or_url,data_extraction,data_type,fiber_type,resin_type,fiber_grade,manufacturing_method,fabric_type,fiber_volume_pct,CNT_vol_frac_pct,interlayer_vol_frac_pct,manufacturing_pressure_psi,Tg_dry_C,Tg_wet_C,layup_code,pct_0_plies,pct_45_plies,pct_90_plies,num_plies,thickness_mm,test_type,test_standard,environment,env_code,temperature_C,moisture_condition,moisture_code,tensile_strength_MPa,tensile_modulus_GPa,compressive_strength_MPa,compressive_modulus_GPa,flexural_strength_MPa,flexural_modulus_GPa,shear_strength_MPa,GIIc_Jm2,reported_CV_pct,reported_std_MPa,strength_MPa,modulus_GPa,fiber_rank,fiber_tensile_modulus_GPa,fiber_tensile_strength_MPa,fiber_density_gcc,manufacturing_code,layup_class,layup_code_num,E_L_ROM_GPa,E_T_HT_GPa,orientation_efficiency,sigma_L_ROM_MPa,thermal_knockdown,effective_Vf_pct,mfg_quality_index,anisotropy_proxy,cnt_il_synergy,zero_ply_contribution,composite_density_gcc,sigma_L_specific
S1,"NCAMP, CAM-RP-2009-015 Rev A. NIAR, Wichita State Univ., 2011.",https://www.wichita.edu/NIAR/ncamp,Table 2-1 & 2-2 B-basis lamina/laminate design values,Mean_value,IM7,Hexcel 8552 Epoxy,Aerospace Qualification,Autoclave,Unidirectional (UD),58.54,0.0,0.0,100.0,207.0,160.2,[0]6,100.0,0.0,0.0,,,Longitudinal_Tension,ASTM D3039,CTD,0,-53.9,Dry,0,2500.655000758422,158.51018353810724,,,,,,,,,2500.655000758422,158.51018353810724,7,276,5516,1.78,1,UD_0deg,1,163.0215,17.064918184137326,1.0,3258.0884,-0.2603864734299517,58.54,5.0,9.553019723911506,0.0,3258.0884,1.5602620000000003,2088.1675000737055
S1,"NCAMP, CAM-RP-2009-015 Rev A. NIAR, Wichita State Univ., 2011.",https://www.wichita.edu/NIAR/ncamp,Table 2-1 & 2-2 B-basis lamina/laminate design values,Mean_value,IM7,Hexcel 8552 Epoxy,Aerospace Qualification,Autoclave,Unidirectional (UD),58.54,0.0,0.0,100.0,207.0,160.2,[0]6,100.0,0.0,0.0,,,Longitudinal_Tension,ASTM D3039,RTD,1,21.1,Dry,0,2464.1128531833037,155.61439071139978,,,,,,,,,2464.1128531833037,155.61439071139978,7,276,5516,1.78,1,UD_0deg,1,163.0215,17.064918184137326,1.0,3258.0884,0.10193236714975847,58.54,5.0,9.553019723911506,0.0,3258.0884,1.5602620000000003,2088.1675000737055
S1,"NCAMP, CAM-RP-2009-015 Rev A. NIAR, Wichita State Univ., 2011.",https://www.wichita.edu/NIAR/ncamp,Table 2-1 & 2-2 B-basis lamina/laminate design values,Mean_value,IM7,Hexcel 8552 Epoxy,Aerospace Qualification,Autoclave,Unidirectional (UD),58.54,0.0,0.0,100.0,207.0,160.2,[0]6,100.0,0.0,0.0,,,Longitudinal_Tension,ASTM D3039,ETW,3,121.1,Wet,1,2299.397399302252,165.4738758118562,,,,,,,,,2299.397399302252,165.4738758118562,7,276,5516,1.78,1,UD_0deg,1,163.0215,17.064918184137326,1.0,3258.0884,0.585024154589372,58.04,5.0,9.553019723911506,0.0,3258.0884,1.5602620000000003,2088.1675000737055
S1,"NCAMP, CAM-RP-2009-015 Rev A. NIAR, Wichita State Univ., 2011.",https://www.wichita.edu/NIAR/ncamp,Table 2-1 & 2-2 B-basis lamina/laminate design values,Mean_value,IM7,Hexcel 8552 Epoxy,Aerospace Qualification,Autoclave,Unidirectional (UD),58.54,0.0,0.0,100.0,207.0,160.2,[90]11,0.0,0.0,100.0,,,Transverse_Tension,ASTM D3039,CTD,0,-53.9,Dry,0,64.05217942883934,8.96316827314221,,,,,,,,,64.05217942883934,8.96316827314221,7,276,5516,1.78,1,UD_90deg,2,163.0215,17.064918184137326,1.4057996285562142e-65,3258.0884,-0.2603864734299517,58.54,5.0,9.553019723911506,0.0,0.0,1.5602620000000003,2088.1675000737055
S1,"NCAMP, CAM-RP-2009-015 Rev A. NIAR, Wichita State Univ., 2011.",https://www.wichita.edu/NIAR/ncamp,Table 2-1 & 2-2 B-basis lamina/laminate design values,Mean_value,IM7,Hexcel 8552 Epoxy,Aerospace Qualification,Autoclave,Unidirectional (UD),58.54,0.0,0.0,100.0,207.0,160.2,[90]11,0.0,0.0,100.0,,,Transverse_Tension,ASTM D3039,RTD,1,21.1,Dry,0,66.18955032474248,10.066327445221251,,,,,,,,,66.18955032474248,10.066327445221251,7,276,5516,1.78,1,UD_90deg,2,163.0215,17.064918184137326,1.4057996285562142e-65,3258.0884,0.10193236714975847,58.54,5.0,9.553019723911506,0.0,0.0,1.5602620000000003,2088.1675000737055
S1,"NCAMP, CAM-RP-2009-015 Rev A. NIAR, Wichita State Univ., 2011.",https://www.wichita.edu/NIAR/ncamp,Table 2-1 & 2-2 B-basis lamina/laminate design values,Mean_value,IM7,Hexcel 8552 Epoxy,Aerospace Qualification,Autoclave,Unidirectional (UD),58.54,0.0,0.0,100.0,207.0,160.2,[90]11,0.0,0.0,100.0,,,Transverse_Tension,ASTM D3039,ETW,3,121.1,Wet,1,24.06265944097409,5.584743308650147,,,,,,,,,24.06265944097409,5.584743308650147,7,276,5516,1.78,1,UD_90deg,2,163.0215,17.064918184137326,1.4057996285562142e-65,3258.0884,0.585024154589372,58.04,5.0,9.553019723911506,0.0,0.0,1.5602620000000003,2088.1675000737055
S1,"NCAMP, CAM-RP-2009-015 Rev A. NIAR, Wichita State Univ., 2011.",https://www.wichita.edu/NIAR/ncamp,Table 2-1 & 2-2 B-basis lamina/laminate design values,Mean_value,IM7,Hexcel 8552 Epoxy,Aerospace Qualification,Autoclave,Unidirectional (UD),58.54,0.0,0.0,100.0,207.0,160.2,[0]14,100.0,0.0,0.0,,,Longitudinal_Compression,ASTM D6641,CTD,0,-53.9,Dry,0,,,2044.2228933107185,142.58332299121608,,,,,,,2044.2228933107185,142.58332299121608,7,276,5516,1.78,1,UD_0deg,1,163.0215,17.064918184137326,1.0,3258.0884,-0.2603864734299517,58.54,5.0,9.553019723911506,0.0,3258.0884,1.5602620000000003,2088.1675000737055
S1,"NCAMP, CAM-RP-2009-015 Rev A. NIAR, Wichita State Univ., 2011.",https://www.wichita.edu/NIAR/ncamp,Table 2-1 & 2-2 B-basis lamina/laminate design values,Mean_value,IM7,Hexcel 8552 Epoxy,Aerospace Qualification,Autoclave,Unidirectional (UD),58.54,0.0,0.0,100.0,207.0,160.2,[0]14,100.0,0.0,0.0,,,Longitudinal_Compression,ASTM D6641,RTD,1,21.1,Dry,0,,,1716.3777768584785,138.17068630289992,,,,,,,1716.3777768584785,138.17068630289992,7,276,5516,1.78,1,UD_0deg,1,163.0215,17.064918184137326,1.0,3258.0884,0.10193236714975847,58.54,5.0,9.553019723911506,0.0,3258.0884,1.5602620000000003,2088.1675000737055
S1,"NCAMP, CAM-RP-2009-015 Rev A. NIAR, Wichita State Univ., 2011.",https://www.wichita.edu/NIAR/ncamp,Table 2-1 & 2-2 B-basis lamina/laminate design values,Mean_value,IM7,Hexcel 8552 Epoxy,Aerospace Qualification,Autoclave,Unidirectional (UD),58.54,0.0,0.0,100.0,207.0,160.2,[0]14,100.0,0.0,0.0,,,Longitudinal_Compression,ASTM D6641,ETD,2,121.1,Dry,0,,,1392.2558226120052,139.61858271625368,,,,,,,1392.2558226120052,139.61858271625368,7,276,5516,1.78,1,UD_0deg,1,163.0215,17.064918184137326,1.0,3258.0884,0.585024154589372,58.54,5.0,9.553019723911506,0.0,3258.0884,1.5602620000000003,2088.1675000737055
S1,"NCAMP, CAM-RP-2009-015 Rev A. NIAR, Wichita State Univ., 2011.",https://www.wichita.edu/NIAR/ncamp,Table 2-1 & 2-2 B-basis lamina/laminate design values,Mean_value,IM7,Hexcel 8552 Epoxy,Aerospace Qualification,Autoclave,Unidirectional (UD),58.54,0.0,0.0,100.0,207.0,160.2,[0]14,100.0,0.0,0.0,,,Longitudinal_Compression,ASTM D6641,ETW,3,121.1,Wet,1,,,1192.7908548104635,140.44595209531295,,,,,,,1192.7908548104635,140.44595209531295,7,276,5516,1.78,1,UD_0deg,1,163.0215,17.064918184137326,1.0,3258.0884,0.585024154589372,58.04,5.0,9.553019723911506,0.0,3258.0884,1.5602620000000003,2088.1675000737055
S1,"NCAMP, CAM-RP-2009-015 Rev A. NIAR, Wichita State Univ., 2011.",https://www.wichita.edu/NIAR/ncamp,Table 2-1 & 2-2 B-basis lamina/laminate design values,Mean_value,IM7,Hexcel 8552 Epoxy,Aerospace Qualification,Autoclave,Unidirectional (UD),58.54,0.0,0.0,100.0,207.0,160.2,[90]14,0.0,0.0,100.0,,,Transverse_Compression,ASTM D6641,CTD,0,-53.9,Dry,0,,,381.3483362980736,10.548959583005834,,,,,,,381.3483362980736,10.548959583005834,7,276,5516,1.78,1,UD_90deg,2,163.0215,17.064918184137326,1.4057996285562142e-65,3258.0884,-0.2603864734299517,58.54,5.0,9.553019723911506,0.0,0.0,1.5602620000000003,2088.1675000737055
S1,"NCAMP, CAM-RP-2009-015 Rev A. NIAR, Wichita State Univ., 2011.",https://www.wichita.edu/NIAR/ncamp,Table 2-1 & 2-2 B-basis lamina/laminate design values,Mean_value,IM7,Hexcel 8552 Epoxy,Aerospace Qualification,Autoclave,Unidirectional (UD),58.54,0.0,0.0,100.0,207.0,160.2,[90]14,0.0,0.0,100.0,,,Transverse_Compression,ASTM D6641,RTD,1,21.1,Dry,0,,,285.71822556847167,9.721590203946551,,,,,,,285.71822556847167,9.721590203946551,7,276,5516,1.78,1,UD_90deg,2,163.0215,17.064918184137326,1.4057996285562142e-65,3258.0884,0.10193236714975847,58.54,5.0,9.553019723911506,0.0,0.0,1.5602620000000003,2088.1675000737055
S1,"NCAMP, CAM-RP-2009-015 Rev A. NIAR, Wichita State Univ., 2011.",https://www.wichita.edu/NIAR/ncamp,Table 2-1 & 2-2 B-basis lamina/laminate design values,Mean_value,IM7,Hexcel 8552 Epoxy,Aerospace Qualification,Autoclave,Unidirectional (UD),58.54,0.0,0.0,100.0,207.0,160.2,[90]14,0.0,0.0,100.0,,,Transverse_Compression,ASTM D6641,ETW,3,121.1,Wet,1,,,131.13804658089603,8.13579889408293,,,,,,,131.13804658089603,8.13579889408293,7,276,5516,1.78,1,UD_90deg,2,163.0215,17.064918184137326,1.4057996285562142e-65,3258.0884,0.585024154589372,58.04,5.0,9.553019723911506,0.0,0.0,1.5602620000000003,2088.1675000737055
S1,"NCAMP, CAM-RP-2009-015 Rev A. NIAR, Wichita State Univ., 2011.",https://www.wichita.edu/NIAR/ncamp,Table 2-1 & 2-2 B-basis lamina/laminate design values,Mean_value,IM7,Hexcel 8552 Epoxy,Aerospace Qualification,Autoclave,Unidirectional (UD),58.54,0.0,0.0,100.0,207.0,160.2,[45/-45]3S,0.0,100.0,0.0,,,InPlane_Shear,ASTM D3518,CTD,0,-53.9,Dry,0,,,,,,,91.1485265930308,,,,91.1485265930308,,7,276,5516,1.78,1,UD_45deg,3,163.0215,17.064918184137326,0.25000000000000006,3258.0884,-0.2603864734299517,58.54,5.0,9.553019723911506,0.0,0.0,1.5602620000000003,2088.1675000737055
S1,"NCAMP, CAM-RP-2009-015 Rev A. NIAR, Wichita State Univ., 2011.",https://www.wichita.edu/NIAR/ncamp,Table 2-1 & 2-2 B-basis lamina/laminate design values,Mean_value,IM7,Hexcel 8552 Epoxy,Aerospace Qualification,Autoclave,Unidirectional (UD),58.54,0.0,0.0,100.0,207.0,160.2,[45/-45]3S,0.0,100.0,0.0,,,InPlane_Shear,ASTM D3518,RTD,1,21.1,Dry,0,,,,,,,91.1485265930308,,,,91.1485265930308,,7,276,5516,1.78,1,UD_45deg,3,163.0215,17.064918184137326,0.25000000000000006,3258.0884,0.10193236714975847,58.54,5.0,9.553019723911506,0.0,0.0,1.5602620000000003,2088.1675000737055
S1,"NCAMP, CAM-RP-2009-015 Rev A. NIAR, Wichita State Univ., 2011.",https://www.wichita.edu/NIAR/ncamp,Table 2-1 & 2-2 B-basis lamina/laminate design values,Mean_value,IM7,Hexcel 8552 Epoxy,Aerospace Qualification,Autoclave,Unidirectional (UD),58.54,0.0,0.0,100.0,207.0,160.2,[45/-45]3S,0.0,100.0,0.0,,,InPlane_Shear,ASTM D3518,ETW,3,121.1,Wet,1,,,,,,,38.196886333236804,,,,38.196886333236804,,7,276,5516,1.78,1,UD_45deg,3,163.0215,17.064918184137326,0.25000000000000006,3258.0884,0.585024154589372,58.04,5.0,9.553019723911506,0.0,0.0,1.5602620000000003,2088.1675000737055
S1,"NCAMP, CAM-RP-2009-015 Rev A. NIAR, Wichita State Univ., 2011.",https://www.wichita.edu/NIAR/ncamp,Table 2-1 & 2-2 B-basis lamina/laminate design values,Mean_value,IM7,Hexcel 8552 Epoxy,Aerospace Qualification,Autoclave,Unidirectional (UD),58.54,0.0,0.0,100.0,207.0,160.2,[45/0/-45/90]2S,25.0,50.0,25.0,,,UNT_QI_Tension,ASTM D3039,CTD,0,-53.9,Dry,0,642.5902177360416,56.605855017305814,,,,,,,,,642.5902177360416,56.605855017305814,7,276,5516,1.78,1,QuasiIsotropic,5,163.0215,17.064918184137326,0.375,3258.0884,-0.2603864734299517,58.54,5.0,9.553019723911506,0.0,814.5221,1.5602620000000003,2088.1675000737055
S1,"NCAMP, CAM-RP-2009-015 Rev A. NIAR, Wichita State Univ., 2011.",https://www.wichita.edu/NIAR/ncamp,Table 2-1 & 2-2 B-basis lamina/laminate design values,Mean_value,IM7,Hexcel 8552 Epoxy,Aerospace Qualification,Autoclave,Unidirectional (UD),58.54,0.0,0.0,100.0,207.0,160.2,[45/0/-45/90]2S,25.0,50.0,25.0,,,UNT_QI_Tension,ASTM D3039,RTD,1,21.1,Dry,0,626.0428301548559,55.84743308650147,,,,,,,,,626.0428301548559,55.84743308650147,7,276,5516,1.78,1,QuasiIsotropic,5,163.0215,17.064918184137326,0.375,3258.0884,0.10193236714975847,58.54,5.0,9.553019723911506,0.0,814.5221,1.5602620000000003,2088.1675000737055
S1,"NCAMP, CAM-RP-2009-015 Rev A. NIAR, Wichita State Univ., 2011.",https://www.wichita.edu/NIAR/ncamp,Table 2-1 & 2-2 B-basis lamina/laminate design values,Mean_value,IM7,Hexcel 8552 Epoxy,Aerospace Qualification,Autoclave,Unidirectional (UD),58.54,0.0,0.0,100.0,207.0,160.2,[45/0/-45/90]2S,25.0,50.0,25.0,,,UNT_QI_Tension,ASTM D3039,ETW,3,121.1,Wet,1,581.2269887891449,54.81322136267737,,,,,,,,,581.2269887891449,54.81322136267737,7,276,5516,1.78,1,QuasiIsotropic,5,163.0215,17.064918184137326,0.375,3258.0884,0.585024154589372,58.04,5.0,9.553019723911506,0.0,814.5221,1.5602620000000003,2088.1675000737055
S1,"NCAMP, CAM-RP-2009-015 Rev A. NIAR, Wichita State Univ., 2011.",https://www.wichita.edu/NIAR/ncamp,Table 2-1 & 2-2 B-basis lamina/laminate design values,Mean_value,IM7,Hexcel 8552 Epoxy,Aerospace Qualification,Autoclave,Unidirectional (UD),58.54,0.0,0.0,100.0,207.0,160.2,[45/-45/0/45/-45/90/45/-45/45/-45]S,10.0,80.0,10.0,,,UNT_Soft_Tension,ASTM D3039,CTD,0,-53.9,Dry,0,446.08999020946237,40.12741488437513,,,,,,,,,446.08999020946237,40.12741488437513,7,276,5516,1.78,1,Soft_ShearDom,6,163.0215,17.064918184137326,0.30000000000000004,3258.0884,-0.2603864734299517,58.54,5.0,9.553019723911506,0.0,325.80884000000003,1.5602620000000003,2088.1675000737055
S1,"NCAMP, CAM-RP-2009-015 Rev A. NIAR, Wichita State Univ., 2011.",https://www.wichita.edu/NIAR/ncamp,Table 2-1 & 2-2 B-basis lamina/laminate design values,Mean_value,IM7,Hexcel 8552 Epoxy,Aerospace Qualification,Autoclave,Unidirectional (UD),58.54,0.0,0.0,100.0,207.0,160.2,[45/-45/0/45/-45/90/45/-45/45/-45]S,10.0,80.0,10.0,,,UNT_Soft_Tension,ASTM D3039,RTD,1,21.1,Dry,0,435.05839848867197,39.36899295357079,,,,,,,,,435.05839848867197,39.36899295357079,7,276,5516,1.78,1,Soft_ShearDom,6,163.0215,17.064918184137326,0.30000000000000004,3258.0884,0.10193236714975847,58.54,5.0,9.553019723911506,0.0,325.80884000000003,1.5602620000000003,2088.1675000737055
S1,"NCAMP, CAM-RP-2009-015 Rev A. NIAR, Wichita State Univ., 2011.",https://www.wichita.edu/NIAR/ncamp,Table 2-1 & 2-2 B-basis lamina/laminate design values,Mean_value,IM7,Hexcel 8552 Epoxy,Aerospace Qualification,Autoclave,Unidirectional (UD),58.54,0.0,0.0,100.0,207.0,160.2,[45/-45/0/45/-45/90/45/-45/45/-45]S,10.0,80.0,10.0,,,UNT_Soft_Tension,ASTM D3039,ETW,3,121.1,Wet,1,395.7583529833561,38.61057102276644,,,,,,,,,395.7583529833561,38.61057102276644,7,276,5516,1.78,1,Soft_ShearDom,6,163.0215,17.064918184137326,0.30000000000000004,3258.0884,0.585024154589372,58.04,5.0,9.553019723911506,0.0,325.80884000000003,1.5602620000000003,2088.1675000737055
S1,"NCAMP, CAM-RP-2009-015 Rev A. NIAR, Wichita State Univ., 2011.",https://www.wichita.edu/NIAR/ncamp,Table 2-1 & 2-2 B-basis lamina/laminate design values,Mean_value,IM7,Hexcel 8552 Epoxy,Aerospace Qualification,Autoclave,Unidirectional (UD),58.54,0.0,0.0,100.0,207.0,160.2,[0/45/0/90/0/-45/0/45/0/-45]S,50.0,40.0,10.0,,,UNT_Hard_Tension,ASTM D3039,CTD,0,-53.9,Dry,0,928.0326535114935,82.32325321639846,,,,,,,,,928.0326535114935,82.32325321639846,7,276,5516,1.78,1,Hard_Stiff,7,163.0215,17.064918184137326,0.6000000000000001,3258.0884,-0.2603864734299517,58.54,5.0,9.553019723911506,0.0,1629.0442,1.5602620000000003,2088.1675000737055
S1,"NCAMP, CAM-RP-2009-015 Rev A. NIAR, Wichita State Univ., 2011.",https://www.wichita.edu/NIAR/ncamp,Table 2-1 & 2-2 B-basis lamina/laminate design values,Mean_value,IM7,Hexcel 8552 Epoxy,Aerospace Qualification,Autoclave,Unidirectional (UD),58.54,0.0,0.0,100.0,207.0,160.2,[0/45/0/90/0/-45/0/45/0/-45]S,50.0,40.0,10.0,,,UNT_Hard_Tension,ASTM D3039,RTD,1,21.1,Dry,0,904.5905211048138,80.80640935478978,,,,,,,,,904.5905211048138,80.80640935478978,7,276,5516,1.78,1,Hard_Stiff,7,163.0215,17.064918184137326,0.6000000000000001,3258.0884,0.10193236714975847,58.54,5.0,9.553019723911506,0.0,1629.0442,1.5602620000000003,2088.1675000737055
S1,"NCAMP, CAM-RP-2009-015 Rev A. NIAR, Wichita State Univ., 2011.",https://www.wichita.edu/NIAR/ncamp,Table 2-1 & 2-2 B-basis lamina/laminate design values,Mean_value,IM7,Hexcel 8552 Epoxy,Aerospace Qualification,Autoclave,Unidirectional (UD),58.54,0.0,0.0,100.0,207.0,160.2,[0/45/0/90/0/-45/0/45/0/-45]S,50.0,40.0,10.0,,,UNT_Hard_Tension,ASTM D3039,ETW,3,121.1,Wet,1,825.9904300941822,78.80693335539651,,,,,,,,,825.9904300941822,78.80693335539651,7,276,5516,1.78,1,Hard_Stiff,7,163.0215,17.064918184137326,0.6000000000000001,3258.0884,0.585024154589372,58.04,5.0,9.553019723911506,0.0,1629.0442,1.5602620000000003,2088.1675000737055
S1,"NCAMP, CAM-RP-2009-015 Rev A. NIAR, Wichita State Univ., 2011.",https://www.wichita.edu/NIAR/ncamp,Table 2-1 & 2-2 B-basis lamina/laminate design values,Mean_value,IM7,Hexcel 8552 Epoxy,Aerospace Qualification,Autoclave,Unidirectional (UD),58.54,0.0,0.0,100.0,207.0,160.2,[45/0/-45/90]2S,25.0,50.0,25.0,,,UNC_QI_Compression,ASTM D6641,RTD,1,21.1,Dry,0,,,499.17952536576627,55.70953818999159,,,,,,,499.17952536576627,55.70953818999159,7,276,5516,1.78,1,QuasiIsotropic,5,163.0215,17.064918184137326,0.375,3258.0884,0.10193236714975847,58.54,5.0,9.553019723911506,0.0,814.5221,1.5602620000000003,2088.1675000737055
S1,"NCAMP, CAM-RP-2009-015 Rev A. NIAR, Wichita State Univ., 2011.",https://www.wichita.edu/NIAR/ncamp,Table 2-1 & 2-2 B-basis lamina/laminate design values,Mean_value,IM7,Hexcel 8552 Epoxy,Aerospace Qualification,Autoclave,Unidirectional (UD),58.54,0.0,0.0,100.0,207.0,160.2,[45/0/-45/90]2S,25.0,50.0,25.0,,,UNC_QI_Compression,ASTM D6641,ETW,3,121.1,Wet,1,,,381.27938884981864,54.261641776637845,,,,,,,381.27938884981864,54.261641776637845,7,276,5516,1.78,1,QuasiIsotropic,5,163.0215,17.064918184137326,0.375,3258.0884,0.585024154589372,58.04,5.0,9.553019723911506,0.0,814.5221,1.5602620000000003,2088.1675000737055
S1,"NCAMP, CAM-RP-2009-015 Rev A. NIAR, Wichita State Univ., 2011.",https://www.wichita.edu/NIAR/ncamp,Table 2-1 & 2-2 B-basis lamina/laminate design values,Mean_value,IM7,Hexcel 8552 Epoxy,Aerospace Qualification,Autoclave,Unidirectional (UD),58.54,0.0,0.0,100.0,207.0,160.2,[45/-45/0/45/-45/90/45/-45/45/-45]S,10.0,80.0,10.0,,,UNC_Soft_Compression,ASTM D6641,RTD,1,21.1,Dry,0,,,370.9372716115776,39.162150608805966,,,,,,,370.9372716115776,39.162150608805966,7,276,5516,1.78,1,Soft_ShearDom,6,163.0215,17.064918184137326,0.30000000000000004,3258.0884,0.10193236714975847,58.54,5.0,9.553019723911506,0.0,325.80884000000003,1.5602620000000003,2088.1675000737055
S1,"NCAMP, CAM-RP-2009-015 Rev A. NIAR, Wichita State Univ., 2011.",https://www.wichita.edu/NIAR/ncamp,Table 2-1 & 2-2 B-basis lamina/laminate design values,Mean_value,IM7,Hexcel 8552 Epoxy,Aerospace Qualification,Autoclave,Unidirectional (UD),58.54,0.0,0.0,100.0,207.0,160.2,[45/-45/0/45/-45/90/45/-45/45/-45]S,10.0,80.0,10.0,,,UNC_Soft_Compression,ASTM D6641,ETW,3,121.1,Wet,1,,,263.37925233387114,37.30056950592259,,,,,,,263.37925233387114,37.30056950592259,7,276,5516,1.78,1,Soft_ShearDom,6,163.0215,17.064918184137326,0.30000000000000004,3258.0884,0.585024154589372,58.04,5.0,9.553019723911506,0.0,325.80884000000003,1.5602620000000003,2088.1675000737055
S1,"NCAMP, CAM-RP-2009-015 Rev A. NIAR, Wichita State Univ., 2011.",https://www.wichita.edu/NIAR/ncamp,Table 2-1 & 2-2 B-basis lamina/laminate design values,Mean_value,IM7,Hexcel 8552 Epoxy,Aerospace Qualification,Autoclave,Unidirectional (UD),58.54,0.0,0.0,100.0,207.0,160.2,[0/45/0/90/0/-45/0/45/0/-45]S,50.0,40.0,10.0,,,UNC_Hard_Compression,ASTM D6641,RTD,1,21.1,Dry,0,,,680.5113142762586,80.39272466526013,,,,,,,680.5113142762586,80.39272466526013,7,276,5516,1.78,1,Hard_Stiff,7,163.0215,17.064918184137326,0.6000000000000001,3258.0884,0.10193236714975847,58.54,5.0,9.553019723911506,0.0,1629.0442,1.5602620000000003,2088.1675000737055
S1,"NCAMP, CAM-RP-2009-015 Rev A. NIAR, Wichita State Univ., 2011.",https://www.wichita.edu/NIAR/ncamp,Table 2-1 & 2-2 B-basis lamina/laminate design values,Mean_value,IM7,Hexcel 8552 Epoxy,Aerospace Qualification,Autoclave,Unidirectional (UD),58.54,0.0,0.0,100.0,207.0,160.2,[0/45/0/90/0/-45/0/45/0/-45]S,50.0,40.0,10.0,,,UNC_Hard_Compression,ASTM D6641,ETW,3,121.1,Wet,1,,,504.005846743612,77.29008949378785,,,,,,,504.005846743612,77.29008949378785,7,276,5516,1.78,1,Hard_Stiff,7,163.0215,17.064918184137326,0.6000000000000001,3258.0884,0.585024154589372,58.04,5.0,9.553019723911506,0.0,1629.0442,1.5602620000000003,2088.1675000737055
S1,"NCAMP, CAM-RP-2009-015 Rev A. NIAR, Wichita State Univ., 2011.",https://www.wichita.edu/NIAR/ncamp,Table 2-1 & 2-2 B-basis lamina/laminate design values,Mean_value,IM7,Hexcel 8552 Epoxy,Aerospace Qualification,Autoclave,Unidirectional (UD),58.54,0.0,0.0,100.0,207.0,160.2,[45/0/-45/90]2S,25.0,50.0,25.0,,,OHT_QI,ASTM D5766,CTD,0,-53.9,Dry,0,414.3741640121899,,,,,,,,,,414.3741640121899,,7,276,5516,1.78,1,QuasiIsotropic,5,163.0215,17.064918184137326,0.375,3258.0884,-0.2603864734299517,58.54,5.0,9.553019723911506,0.0,814.5221,1.5602620000000003,2088.1675000737055
S1,"NCAMP, CAM-RP-2009-015 Rev A. NIAR, Wichita State Univ., 2011.",https://www.wichita.edu/NIAR/ncamp,Table 2-1 & 2-2 B-basis lamina/laminate design values,Mean_value,IM7,Hexcel 8552 Epoxy,Aerospace Qualification,Autoclave,Unidirectional (UD),58.54,0.0,0.0,100.0,207.0,160.2,[45/0/-45/90]2S,25.0,50.0,25.0,,,OHT_QI,ASTM D5766,RTD,1,21.1,Dry,0,402.6530978088501,,,,,,,,,,402.6530978088501,,7,276,5516,1.78,1,QuasiIsotropic,5,163.0215,17.064918184137326,0.375,3258.0884,0.10193236714975847,58.54,5.0,9.553019723911506,0.0,814.5221,1.5602620000000003,2088.1675000737055
S1,"NCAMP, CAM-RP-2009-015 Rev A. NIAR, Wichita State Univ., 2011.",https://www.wichita.edu/NIAR/ncamp,Table 2-1 & 2-2 B-basis lamina/laminate design values,Mean_value,IM7,Hexcel 8552 Epoxy,Aerospace Qualification,Autoclave,Unidirectional (UD),58.54,0.0,0.0,100.0,207.0,160.2,[45/0/-45/90]2S,25.0,50.0,25.0,,,OHT_QI,ASTM D5766,ETW,3,121.1,Wet,1,371.62674609412704,,,,,,,,,,371.62674609412704,,7,276,5516,1.78,1,QuasiIsotropic,5,163.0215,17.064918184137326,0.375,3258.0884,0.585024154589372,58.04,5.0,9.553019723911506,0.0,814.5221,1.5602620000000003,2088.1675000737055
S1,"NCAMP, CAM-RP-2009-015 Rev A. NIAR, Wichita State Univ., 2011.",https://www.wichita.edu/NIAR/ncamp,Table 2-1 & 2-2 B-basis lamina/laminate design values,Mean_value,IM7,Hexcel 8552 Epoxy,Aerospace Qualification,Autoclave,Unidirectional (UD),58.54,0.0,0.0,100.0,207.0,160.2,[45/-45/0/45/-45/90/45/-45/45/-45]S,10.0,80.0,10.0,,,OHT_Soft,ASTM D5766,CTD,0,-53.9,Dry,0,242.6950178573891,,,,,,,,,,242.6950178573891,,7,276,5516,1.78,1,Soft_ShearDom,6,163.0215,17.064918184137326,0.30000000000000004,3258.0884,-0.2603864734299517,58.54,5.0,9.553019723911506,0.0,325.80884000000003,1.5602620000000003,2088.1675000737055
S1,"NCAMP, CAM-RP-2009-015 Rev A. NIAR, Wichita State Univ., 2011.",https://www.wichita.edu/NIAR/ncamp,Table 2-1 & 2-2 B-basis lamina/laminate design values,Mean_value,IM7,Hexcel 8552 Epoxy,Aerospace Qualification,Autoclave,Unidirectional (UD),58.54,0.0,0.0,100.0,207.0,160.2,[45/-45/0/45/-45/90/45/-45/45/-45]S,10.0,80.0,10.0,,,OHT_Soft,ASTM D5766,RTD,1,21.1,Dry,0,238.5581709620927,,,,,,,,,,238.5581709620927,,7,276,5516,1.78,1,Soft_ShearDom,6,163.0215,17.064918184137326,0.30000000000000004,3258.0884,0.10193236714975847,58.54,5.0,9.553019723911506,0.0,325.80884000000003,1.5602620000000003,2088.1675000737055
S1,"NCAMP, CAM-RP-2009-015 Rev A. NIAR, Wichita State Univ., 2011.",https://www.wichita.edu/NIAR/ncamp,Table 2-1 & 2-2 B-basis lamina/laminate design values,Mean_value,IM7,Hexcel 8552 Epoxy,Aerospace Qualification,Autoclave,Unidirectional (UD),58.54,0.0,0.0,100.0,207.0,160.2,[45/-45/0/45/-45/90/45/-45/45/-45]S,10.0,80.0,10.0,,,OHT_Soft,ASTM D5766,ETW,3,121.1,Wet,1,207.53181924736967,,,,,,,,,,207.53181924736967,,7,276,5516,1.78,1,Soft_ShearDom,6,163.0215,17.064918184137326,0.30000000000000004,3258.0884,0.585024154589372,58.04,5.0,9.553019723911506,0.0,325.80884000000003,1.5602620000000003,2088.1675000737055
S1,"NCAMP, CAM-RP-2009-015 Rev A. NIAR, Wichita State Univ., 2011.",https://www.wichita.edu/NIAR/ncamp,Table 2-1 & 2-2 B-basis lamina/laminate design values,Mean_value,IM7,Hexcel 8552 Epoxy,Aerospace Qualification,Autoclave,Unidirectional (UD),58.54,0.0,0.0,100.0,207.0,160.2,[0/45/0/90/0/-45/0/45/0/-45]S,50.0,40.0,10.0,,,OHT_Hard,ASTM D5766,CTD,0,-53.9,Dry,0,539.8585198361808,,,,,,,,,,539.8585198361808,,7,276,5516,1.78,1,Hard_Stiff,7,163.0215,17.064918184137326,0.6000000000000001,3258.0884,-0.2603864734299517,58.54,5.0,9.553019723911506,0.0,1629.0442,1.5602620000000003,2088.1675000737055
S1,"NCAMP, CAM-RP-2009-015 Rev A. NIAR, Wichita State Univ., 2011.",https://www.wichita.edu/NIAR/ncamp,Table 2-1 & 2-2 B-basis lamina/laminate design values,Mean_value,IM7,Hexcel 8552 Epoxy,Aerospace Qualification,Autoclave,Unidirectional (UD),58.54,0.0,0.0,100.0,207.0,160.2,[0/45/0/90/0/-45/0/45/0/-45]S,50.0,40.0,10.0,,,OHT_Hard,ASTM D5766,RTD,1,21.1,Dry,0,527.4479791502916,,,,,,,,,,527.4479791502916,,7,276,5516,1.78,1,Hard_Stiff,7,163.0215,17.064918184137326,0.6000000000000001,3258.0884,0.10193236714975847,58.54,5.0,9.553019723911506,0.0,1629.0442,1.5602620000000003,2088.1675000737055
S1,"NCAMP, CAM-RP-2009-015 Rev A. NIAR, Wichita State Univ., 2011.",https://www.wichita.edu/NIAR/ncamp,Table 2-1 & 2-2 B-basis lamina/laminate design values,Mean_value,IM7,Hexcel 8552 Epoxy,Aerospace Qualification,Autoclave,Unidirectional (UD),58.54,0.0,0.0,100.0,207.0,160.2,[0/45/0/90/0/-45/0/45/0/-45]S,50.0,40.0,10.0,,,OHT_Hard,ASTM D5766,ETW,3,121.1,Wet,1,470.2215970986914,,,,,,,,,,470.2215970986914,,7,276,5516,1.78,1,Hard_Stiff,7,163.0215,17.064918184137326,0.6000000000000001,3258.0884,0.585024154589372,58.04,5.0,9.553019723911506,0.0,1629.0442,1.5602620000000003,2088.1675000737055
S1,"NCAMP, CAM-RP-2009-015 Rev A. NIAR, Wichita State Univ., 2011.",https://www.wichita.edu/NIAR/ncamp,Table 2-1 & 2-2 B-basis lamina/laminate design values,Mean_value,IM7,Hexcel 8552 Epoxy,Aerospace Qualification,Autoclave,Unidirectional (UD),58.54,0.0,0.0,100.0,207.0,160.2,[45/0/-45/90]3S,25.0,50.0,25.0,,,OHC_QI,ASTM D6484,RTD,1,21.1,Dry,0,,,277.16874198485914,,,,,,,,277.16874198485914,,7,276,5516,1.78,1,QuasiIsotropic,5,163.0215,17.064918184137326,0.375,3258.0884,0.10193236714975847,58.54,5.0,9.553019723911506,0.0,814.5221,1.5602620000000003,2088.1675000737055
S1,"NCAMP, CAM-RP-2009-015 Rev A. NIAR, Wichita State Univ., 2011.",https://www.wichita.edu/NIAR/ncamp,Table 2-1 & 2-2 B-basis lamina/laminate design values,Mean_value,IM7,Hexcel 8552 Epoxy,Aerospace Qualification,Autoclave,Unidirectional (UD),58.54,0.0,0.0,100.0,207.0,160.2,[45/0/-45/90]3S,25.0,50.0,25.0,,,OHC_QI,ASTM D6484,ETW,3,121.1,Wet,1,,,225.4581557936541,,,,,,,,225.4581557936541,,7,276,5516,1.78,1,QuasiIsotropic,5,163.0215,17.064918184137326,0.375,3258.0884,0.585024154589372,58.04,5.0,9.553019723911506,0.0,814.5221,1.5602620000000003,2088.1675000737055
S1,"NCAMP, CAM-RP-2009-015 Rev A. NIAR, Wichita State Univ., 2011.",https://www.wichita.edu/NIAR/ncamp,Table 2-1 & 2-2 B-basis lamina/laminate design values,Mean_value,IM7,Hexcel 8552 Epoxy,Aerospace Qualification,Autoclave,Unidirectional (UD),58.54,0.0,0.0,100.0,207.0,160.2,[45/-45/0/45/-45/90/45/-45/45/-45]S,10.0,80.0,10.0,,,OHC_Soft,ASTM D6484,RTD,1,21.1,Dry,0,,,176.50546753264663,,,,,,,,176.50546753264663,,7,276,5516,1.78,1,Soft_ShearDom,6,163.0215,17.064918184137326,0.30000000000000004,3258.0884,0.10193236714975847,58.54,5.0,9.553019723911506,0.0,325.80884000000003,1.5602620000000003,2088.1675000737055
S1,"NCAMP, CAM-RP-2009-015 Rev A. NIAR, Wichita State Univ., 2011.",https://www.wichita.edu/NIAR/ncamp,Table 2-1 & 2-2 B-basis lamina/laminate design values,Mean_value,IM7,Hexcel 8552 Epoxy,Aerospace Qualification,Autoclave,Unidirectional (UD),58.54,0.0,0.0,100.0,207.0,160.2,[45/-45/0/45/-45/90/45/-45/45/-45]S,10.0,80.0,10.0,,,OHC_Soft,ASTM D6484,ETW,3,121.1,Wet,1,,,136.51594754478137,,,,,,,,136.51594754478137,,7,276,5516,1.78,1,Soft_ShearDom,6,163.0215,17.064918184137326,0.30000000000000004,3258.0884,0.585024154589372,58.04,5.0,9.553019723911506,0.0,325.80884000000003,1.5602620000000003,2088.1675000737055
S1,"NCAMP, CAM-RP-2009-015 Rev A. NIAR, Wichita State Univ., 2011.",https://www.wichita.edu/NIAR/ncamp,Table 2-1 & 2-2 B-basis lamina/laminate design values,Mean_value,IM7,Hexcel 8552 Epoxy,Aerospace Qualification,Autoclave,Unidirectional (UD),58.54,0.0,0.0,100.0,207.0,160.2,[0/45/0/90/0/-45/0/45/0/-45]S,50.0,40.0,10.0,,,OHC_Hard,ASTM D6484,RTD,1,21.1,Dry,0,,,388.17413367531265,,,,,,,,388.17413367531265,,7,276,5516,1.78,1,Hard_Stiff,7,163.0215,17.064918184137326,0.6000000000000001,3258.0884,0.10193236714975847,58.54,5.0,9.553019723911506,0.0,1629.0442,1.5602620000000003,2088.1675000737055
S1,"NCAMP, CAM-RP-2009-015 Rev A. NIAR, Wichita State Univ., 2011.",https://www.wichita.edu/NIAR/ncamp,Table 2-1 & 2-2 B-basis lamina/laminate design values,Mean_value,IM7,Hexcel 8552 Epoxy,Aerospace Qualification,Autoclave,Unidirectional (UD),58.54,0.0,0.0,100.0,207.0,160.2,[0/45/0/90/0/-45/0/45/0/-45]S,50.0,40.0,10.0,,,OHC_Hard,ASTM D6484,ETW,3,121.1,Wet,1,,,297.16350197879177,,,,,,,,297.16350197879177,,7,276,5516,1.78,1,Hard_Stiff,7,163.0215,17.064918184137326,0.6000000000000001,3258.0884,0.585024154589372,58.04,5.0,9.553019723911506,0.0,1629.0442,1.5602620000000003,2088.1675000737055
S1,"NCAMP, CAM-RP-2009-015 Rev A. NIAR, Wichita State Univ., 2011.",https://www.wichita.edu/NIAR/ncamp,Table 2-1 & 2-2 B-basis lamina/laminate design values,Mean_value,IM7,Hexcel 8552 Epoxy,Aerospace Qualification,Autoclave,Unidirectional (UD),58.54,0.0,0.0,100.0,207.0,160.2,[45/0/-45/90]2S,25.0,50.0,25.0,,,SingleShearBearing,ASTM D5961,RTD,1,21.1,Dry,0,,,,,692.2323804795985,,,,,,692.2323804795985,,7,276,5516,1.78,1,QuasiIsotropic,5,163.0215,17.064918184137326,0.375,3258.0884,0.10193236714975847,58.54,5.0,9.553019723911506,0.0,814.5221,1.5602620000000003,2088.1675000737055
S1,"NCAMP, CAM-RP-2009-015 Rev A. NIAR, Wichita State Univ., 2011.",https://www.wichita.edu/NIAR/ncamp,Table 2-1 & 2-2 B-basis lamina/laminate design values,Mean_value,IM7,Hexcel 8552 Epoxy,Aerospace Qualification,Autoclave,Unidirectional (UD),58.54,0.0,0.0,100.0,207.0,160.2,[45/0/-45/90]2S,25.0,50.0,25.0,,,SingleShearBearing,ASTM D5961,ETW,3,121.1,Wet,1,,,,,535.032198458335,,,,,,535.032198458335,,7,276,5516,1.78,1,QuasiIsotropic,5,163.0215,17.064918184137326,0.375,3258.0884,0.585024154589372,58.04,5.0,9.553019723911506,0.0,814.5221,1.5602620000000003,2088.1675000737055
S1,"NCAMP, CAM-RP-2009-015 Rev A. NIAR, Wichita State Univ., 2011.",https://www.wichita.edu/NIAR/ncamp,Table 2-1 & 2-2 B-basis lamina/laminate design values,Mean_value,IM7,Hexcel 8552 Epoxy,Aerospace Qualification,Autoclave,Unidirectional (UD),58.54,0.0,0.0,100.0,207.0,160.2,[45/0/-45/90]2S,25.0,50.0,25.0,,,CAI_Compression_After_Impact,ASTM D7137,RTD,1,21.1,Dry,0,,,266.82662474661817,,,,,,,,266.82662474661817,,7,276,5516,1.78,1,QuasiIsotropic,5,163.0215,17.064918184137326,0.375,3258.0884,0.10193236714975847,58.54,5.0,9.553019723911506,0.0,814.5221,1.5602620000000003,2088.1675000737055
S1,"NCAMP, CAM-RP-2009-015 Rev A. NIAR, Wichita State Univ., 2011.",https://www.wichita.edu/NIAR/ncamp,Table 2-1 & 2-2 B-basis lamina/laminate design values,Mean_value,IM7,Hexcel 8552 Epoxy,Aerospace Qualification,Autoclave,Unidirectional (UD),58.54,0.0,0.0,100.0,207.0,160.2,[0]22,100.0,0.0,0.0,,,Interlaminar_Tension,ASTM D6415,CTD,0,-53.9,Dry,0,57.226382051600275,,,,,,,,,,57.226382051600275,,7,276,5516,1.78,1,UD_0deg,1,163.0215,17.064918184137326,1.0,3258.0884,-0.2603864734299517,58.54,5.0,9.553019723911506,0.0,3258.0884,1.5602620000000003,2088.1675000737055
S1,"NCAMP, CAM-RP-2009-015 Rev A. NIAR, Wichita State Univ., 2011.",https://www.wichita.edu/NIAR/ncamp,Table 2-1 & 2-2 B-basis lamina/laminate design values,Mean_value,IM7,Hexcel 8552 Epoxy,Aerospace Qualification,Autoclave,Unidirectional (UD),58.54,0.0,0.0,100.0,207.0,160.2,[0]22,100.0,0.0,0.0,,,Interlaminar_Tension,ASTM D6415,RTD,1,21.1,Dry,0,52.40006067375446,,,,,,,,,,52.40006067375446,,7,276,5516,1.78,1,UD_0deg,1,163.0215,17.064918184137326,1.0,3258.0884,0.10193236714975847,58.54,5.0,9.553019723911506,0.0,3258.0884,1.5602620000000003,2088.1675000737055
S1,"NCAMP, CAM-RP-2009-015 Rev A. NIAR, Wichita State Univ., 2011.",https://www.wichita.edu/NIAR/ncamp,Table 2-1 & 2-2 B-basis lamina/laminate design values,Mean_value,IM7,Hexcel 8552 Epoxy,Aerospace Qualification,Autoclave,Unidirectional (UD),58.54,0.0,0.0,100.0,207.0,160.2,[0]22,100.0,0.0,0.0,,,Interlaminar_Tension,ASTM D6415,ETW,3,121.1,Wet,1,28.957928267074838,,,,,,,,,,28.957928267074838,,7,276,5516,1.78,1,UD_0deg,1,163.0215,17.064918184137326,1.0,3258.0884,0.585024154589372,58.04,5.0,9.553019723911506,0.0,3258.0884,1.5602620000000003,2088.1675000737055
S2,"Alsheghri A.A., Drakonakis V.M. Mechanical properties of CNT-enhanced CFRP. PLOS ONE, 2025. Mendeley: doi:10.17632/fspdwb4mst.1",https://doi.org/10.1371/journal.pone.0319787,Table 3 + Figures 4-7; specimen flexural values and GIIc digitised,Experimental,Carbon Fiber,Epoxy,Standard,Autoclave/Vacuum Infusion,Woven,55.0,0.0,0.0,80.0,120.0,45.0,Woven_Laminate,,,,,,Flexural_Test,ASTM D7264,RTD,1,23.0,Dry,0,820.0,,,,780.0,52.1,,650.0,,,820.0,52.1,2,230,3500,1.76,2,Unknown,0,128.07500000000002,15.134756504336224,0.375,1956.5000000000002,0.19166666666666668,55.0,3.5777087639996634,8.462309913166132,0.0,489.12500000000006,1.5305,1278.3404116301863
S2,"Alsheghri A.A., Drakonakis V.M. Mechanical properties of CNT-enhanced CFRP. PLOS ONE, 2025. Mendeley: doi:10.17632/fspdwb4mst.1",https://doi.org/10.1371/journal.pone.0319787,Table 3 + Figures 4-7; specimen flexural values and GIIc digitised,Experimental,Carbon Fiber,Epoxy,Standard,Autoclave/Vacuum Infusion,Woven,55.0,0.0,0.0,80.0,120.0,45.0,Woven_Laminate,,,,,,Flexural_Test,ASTM D7264,RTD,1,23.0,Dry,0,820.0,,,,765.0,51.8,,650.0,,,820.0,51.8,2,230,3500,1.76,2,Unknown,0,128.07500000000002,15.134756504336224,0.375,1956.5000000000002,0.19166666666666668,55.0,3.5777087639996634,8.462309913166132,0.0,489.12500000000006,1.5305,1278.3404116301863
S2,"Alsheghri A.A., Drakonakis V.M. Mechanical properties of CNT-enhanced CFRP. PLOS ONE, 2025. Mendeley: doi:10.17632/fspdwb4mst.1",https://doi.org/10.1371/journal.pone.0319787,Table 3 + Figures 4-7; specimen flexural values and GIIc digitised,Experimental,Carbon Fiber,Epoxy,Standard,Autoclave/Vacuum Infusion,Woven,55.0,0.0,0.0,80.0,120.0,45.0,Woven_Laminate,,,,,,Flexural_Test,ASTM D7264,RTD,1,23.0,Dry,0,820.0,,,,792.0,52.4,,650.0,,,820.0,52.4,2,230,3500,1.76,2,Unknown,0,128.07500000000002,15.134756504336224,0.375,1956.5000000000002,0.19166666666666668,55.0,3.5777087639996634,8.462309913166132,0.0,489.12500000000006,1.5305,1278.3404116301863
S2,"Alsheghri A.A., Drakonakis V.M. Mechanical properties of CNT-enhanced CFRP. PLOS ONE, 2025. Mendeley: doi:10.17632/fspdwb4mst.1",https://doi.org/10.1371/journal.pone.0319787,Table 3 + Figures 4-7; specimen flexural values and GIIc digitised,Experimental,Carbon Fiber,Epoxy,Standard,Autoclave/Vacuum Infusion,Woven,55.0,0.0,0.0,80.0,120.0,45.0,Woven_Laminate,,,,,,Flexural_Test,ASTM D7264,RTD,1,23.0,Dry,0,820.0,,,,774.0,51.6,,650.0,,,820.0,51.6,2,230,3500,1.76,2,Unknown,0,128.07500000000002,15.134756504336224,0.375,1956.5000000000002,0.19166666666666668,55.0,3.5777087639996634,8.462309913166132,0.0,489.12500000000006,1.5305,1278.3404116301863
S2,"Alsheghri A.A., Drakonakis V.M. Mechanical properties of CNT-enhanced CFRP. PLOS ONE, 2025. Mendeley: doi:10.17632/fspdwb4mst.1",https://doi.org/10.1371/journal.pone.0319787,Table 3 + Figures 4-7; specimen flexural values and GIIc digitised,Experimental,Carbon Fiber,Epoxy,Standard,Autoclave/Vacuum Infusion,Woven,55.0,0.0,0.0,80.0,120.0,45.0,Woven_Laminate,,,,,,Flexural_Test,ASTM D7264,RTD,1,23.0,Dry,0,820.0,,,,783.0,52.0,,650.0,,,820.0,52.0,2,230,3500,1.76,2,Unknown,0,128.07500000000002,15.134756504336224,0.375,1956.5000000000002,0.19166666666666668,55.0,3.5777087639996634,8.462309913166132,0.0,489.12500000000006,1.5305,1278.3404116301863
S2,"Alsheghri A.A., Drakonakis V.M. Mechanical properties of CNT-enhanced CFRP. PLOS ONE, 2025. Mendeley: doi:10.17632/fspdwb4mst.1",https://doi.org/10.1371/journal.pone.0319787,Table 3 + Figures 4-7; specimen flexural values and GIIc digitised,Experimental,Carbon Fiber,Epoxy,Standard,Autoclave/Vacuum Infusion,Woven,55.0,0.0,0.0,80.0,120.0,45.0,Woven_Laminate,,,,,,Flexural_Test,ASTM D7264,RTD,1,23.0,Dry,0,820.0,,,,769.0,51.9,,650.0,,,820.0,51.9,2,230,3500,1.76,2,Unknown,0,128.07500000000002,15.134756504336224,0.375,1956.5000000000002,0.19166666666666668,55.0,3.5777087639996634,8.462309913166132,0.0,489.12500000000006,1.5305,1278.3404116301863
S2,"Alsheghri A.A., Drakonakis V.M. Mechanical properties of CNT-enhanced CFRP. PLOS ONE, 2025. Mendeley: doi:10.17632/fspdwb4mst.1",https://doi.org/10.1371/journal.pone.0319787,Table 3 + Figures 4-7; specimen flexural values and GIIc digitised,Experimental,Carbon Fiber,Epoxy,Standard,Autoclave/Vacuum Infusion,Woven,55.0,0.0,0.0,80.0,120.0,45.0,Woven_Laminate,,,,,,Flexural_Test,ASTM D7264,RTD,1,23.0,Dry,0,820.0,,,,788.0,52.2,,650.0,,,820.0,52.2,2,230,3500,1.76,2,Unknown,0,128.07500000000002,15.134756504336224,0.375,1956.5000000000002,0.19166666666666668,55.0,3.5777087639996634,8.462309913166132,0.0,489.12500000000006,1.5305,1278.3404116301863
S2,"Alsheghri A.A., Drakonakis V.M. Mechanical properties of CNT-enhanced CFRP. PLOS ONE, 2025. Mendeley: doi:10.17632/fspdwb4mst.1",https://doi.org/10.1371/journal.pone.0319787,Table 3 + Figures 4-7; specimen flexural values and GIIc digitised,Experimental,Carbon Fiber,Epoxy,Standard,Autoclave/Vacuum Infusion,Woven,55.0,0.0,0.0,80.0,180.0,105.0,Woven_Laminate,,,,,,Flexural_Test,ASTM D7264,RTD,1,23.0,Dry,0,875.0,,,,845.0,56.3,,710.0,,,875.0,56.3,2,230,3500,1.76,2,Unknown,0,128.07500000000002,15.134756504336224,0.375,1956.5000000000002,0.12777777777777777,55.0,3.5777087639996634,8.462309913166132,0.0,489.12500000000006,1.5305,1278.3404116301863
S2,"Alsheghri A.A., Drakonakis V.M. Mechanical properties of CNT-enhanced CFRP. PLOS ONE, 2025. Mendeley: doi:10.17632/fspdwb4mst.1",https://doi.org/10.1371/journal.pone.0319787,Table 3 + Figures 4-7; specimen flexural values and GIIc digitised,Experimental,Carbon Fiber,Epoxy,Standard,Autoclave/Vacuum Infusion,Woven,55.0,0.0,0.0,80.0,180.0,105.0,Woven_Laminate,,,,,,Flexural_Test,ASTM D7264,RTD,1,23.0,Dry,0,875.0,,,,832.0,55.8,,710.0,,,875.0,55.8,2,230,3500,1.76,2,Unknown,0,128.07500000000002,15.134756504336224,0.375,1956.5000000000002,0.12777777777777777,55.0,3.5777087639996634,8.462309913166132,0.0,489.12500000000006,1.5305,1278.3404116301863
S2,"Alsheghri A.A., Drakonakis V.M. Mechanical properties of CNT-enhanced CFRP. PLOS ONE, 2025. Mendeley: doi:10.17632/fspdwb4mst.1",https://doi.org/10.1371/journal.pone.0319787,Table 3 + Figures 4-7; specimen flexural values and GIIc digitised,Experimental,Carbon Fiber,Epoxy,Standard,Autoclave/Vacuum Infusion,Woven,55.0,0.0,0.0,80.0,180.0,105.0,Woven_Laminate,,,,,,Flexural_Test,ASTM D7264,RTD,1,23.0,Dry,0,875.0,,,,858.0,56.7,,710.0,,,875.0,56.7,2,230,3500,1.76,2,Unknown,0,128.07500000000002,15.134756504336224,0.375,1956.5000000000002,0.12777777777777777,55.0,3.5777087639996634,8.462309913166132,0.0,489.12500000000006,1.5305,1278.3404116301863
S2,"Alsheghri A.A., Drakonakis V.M. Mechanical properties of CNT-enhanced CFRP. PLOS ONE, 2025. Mendeley: doi:10.17632/fspdwb4mst.1",https://doi.org/10.1371/journal.pone.0319787,Table 3 + Figures 4-7; specimen flexural values and GIIc digitised,Experimental,Carbon Fiber,Epoxy,Standard,Autoclave/Vacuum Infusion,Woven,55.0,0.0,0.0,80.0,180.0,105.0,Woven_Laminate,,,,,,Flexural_Test,ASTM D7264,RTD,1,23.0,Dry,0,875.0,,,,840.0,56.1,,710.0,,,875.0,56.1,2,230,3500,1.76,2,Unknown,0,128.07500000000002,15.134756504336224,0.375,1956.5000000000002,0.12777777777777777,55.0,3.5777087639996634,8.462309913166132,0.0,489.12500000000006,1.5305,1278.3404116301863
