Repository: riteshroshann/deeplearning_imicw

<h1 align="center">🧬 AI-Driven Property Optimisation of CFRP Composites</h1>

<em>A modular deep learning + physics-informed pipeline for predicting and optimising the mechanical properties of carbon fibre reinforced polymer composites.</em>
---

## Overview

This repository implements a complete material informatics pipeline — from curated literature data to multi-objective genetic algorithm design optimisation — for predicting the tensile strength and elastic modulus of aerospace-grade CFRP laminates.

The system achieves **R² = 0.934** (GBM) and **R² = 0.870** (stacked ensemble) on held-out test data, and discovers optimal laminate configurations via NSGA-II that reach **σ ≈ 1784 MPa**.

File: outputs/CFRP_Engineered_Dataset.csv (part 2 of 5)
source_id,source_ref,doi_or_url,data_extraction,data_type,fiber_type,resin_type,fiber_grade,manufacturing_method,fabric_type,fiber_volume_pct,CNT_vol_frac_pct,interlayer_vol_frac_pct,manufacturing_pressure_psi,Tg_dry_C,Tg_wet_C,layup_code,pct_0_plies,pct_45_plies,pct_90_plies,num_plies,thickness_mm,test_type,test_standard,environment,env_code,temperature_C,moisture_condition,moisture_code,tensile_strength_MPa,tensile_modulus_GPa,compressive_strength_MPa,compressive_modulus_GPa,flexural_strength_MPa,flexural_modulus_GPa,shear_strength_MPa,GIIc_Jm2,reported_CV_pct,reported_std_MPa,strength_MPa,modulus_GPa,fiber_rank,fiber_tensile_modulus_GPa,fiber_tensile_strength_MPa,fiber_density_gcc,manufacturing_code,layup_class,layup_code_num,E_L_ROM_GPa,E_T_HT_GPa,orientation_efficiency,sigma_L_ROM_MPa,thermal_knockdown,effective_Vf_pct,mfg_quality_index,anisotropy_proxy,cnt_il_synergy,zero_ply_contribution,composite_density_gcc,sigma_L_specific
S2,"Alsheghri A.A., Drakonakis V.M. Mechanical properties of CNT-enhanced CFRP. PLOS ONE, 2025. Mendeley: doi:10.17632/fspdwb4mst.1",https://doi.org/10.1371/journal.pone.0319787,Table 3 + Figures 4-7; specimen flexural values and GIIc digitised,Experimental,Carbon Fiber,Epoxy,Standard,Autoclave/Vacuum Infusion,Woven,55.0,0.0,0.0,80.0,180.0,105.0,Woven_Laminate,,,,,,Flexural_Test,ASTM D7264,RTD,1,23.0,Dry,0,875.0,,,,852.0,56.5,,710.0,,,875.0,56.5,2,230,3500,1.76,2,Unknown,0,128.07500000000002,15.134756504336224,0.375,1956.5000000000002,0.12777777777777777,55.0,3.5777087639996634,8.462309913166132,0.0,489.12500000000006,1.5305,1278.3404116301863
S2,"Alsheghri A.A., Drakonakis V.M. Mechanical properties of CNT-enhanced CFRP. PLOS ONE, 2025. Mendeley: doi:10.17632/fspdwb4mst.1",https://doi.org/10.1371/journal.pone.0319787,Table 3 + Figures 4-7; specimen flexural values and GIIc digitised,Experimental,Carbon Fiber,Epoxy,Standard,Autoclave/Vacuum Infusion,Woven,55.0,0.0,0.0,80.0,180.0,105.0,Woven_Laminate,,,,,,Flexural_Test,ASTM D7264,RTD,1,23.0,Dry,0,875.0,,,,836.0,55.9,,710.0,,,875.0,55.9,2,230,3500,1.76,2,Unknown,0,128.07500000000002,15.134756504336224,0.375,1956.5000000000002,0.12777777777777777,55.0,3.5777087639996634,8.462309913166132,0.0,489.12500000000006,1.5305,1278.3404116301863
S2,"Alsheghri A.A., Drakonakis V.M. Mechanical properties of CNT-enhanced CFRP. PLOS ONE, 2025. Mendeley: doi:10.17632/fspdwb4mst.1",https://doi.org/10.1371/journal.pone.0319787,Table 3 + Figures 4-7; specimen flexural values and GIIc digitised,Experimental,Carbon Fiber,Epoxy,Standard,Autoclave/Vacuum Infusion,Woven,55.0,0.0,0.0,80.0,180.0,105.0,Woven_Laminate,,,,,,Flexural_Test,ASTM D7264,RTD,1,23.0,Dry,0,875.0,,,,849.0,56.4,,710.0,,,875.0,56.4,2,230,3500,1.76,2,Unknown,0,128.07500000000002,15.134756504336224,0.375,1956.5000000000002,0.12777777777777777,55.0,3.5777087639996634,8.462309913166132,0.0,489.12500000000006,1.5305,1278.3404116301863
S2,"Alsheghri A.A., Drakonakis V.M. Mechanical properties of CNT-enhanced CFRP. PLOS ONE, 2025. Mendeley: doi:10.17632/fspdwb4mst.1",https://doi.org/10.1371/journal.pone.0319787,Table 3 + Figures 4-7; specimen flexural values and GIIc digitised,Experimental,Carbon Fiber,Epoxy,Standard,Autoclave/Vacuum Infusion,Woven,55.0,0.0,0.0,0.0,120.0,45.0,Woven_Laminate,,,,,,Flexural_Test,ASTM D7264,RTD,1,23.0,Dry,0,745.0,,,,710.0,49.3,,580.0,,,745.0,49.3,2,230,3500,1.76,2,Unknown,0,128.07500000000002,15.134756504336224,0.375,1956.5000000000002,0.19166666666666668,55.0,0.12649110640673517,8.462309913166132,0.0,489.12500000000006,1.5305,1278.3404116301863
S2,"Alsheghri A.A., Drakonakis V.M. Mechanical properties of CNT-enhanced CFRP. PLOS ONE, 2025. Mendeley: doi:10.17632/fspdwb4mst.1",https://doi.org/10.1371/journal.pone.0319787,Table 3 + Figures 4-7; specimen flexural values and GIIc digitised,Experimental,Carbon Fiber,Epoxy,Standard,Autoclave/Vacuum Infusion,Woven,55.0,0.0,0.0,0.0,120.0,45.0,Woven_Laminate,,,,,,Flexural_Test,ASTM D7264,RTD,1,23.0,Dry,0,745.0,,,,698.0,48.9,,580.0,,,745.0,48.9,2,230,3500,1.76,2,Unknown,0,128.07500000000002,15.134756504336224,0.375,1956.5000000000002,0.19166666666666668,55.0,0.12649110640673517,8.462309913166132,0.0,489.12500000000006,1.5305,1278.3404116301863
S2,"Alsheghri A.A., Drakonakis V.M. Mechanical properties of CNT-enhanced CFRP. PLOS ONE, 2025. Mendeley: doi:10.17632/fspdwb4mst.1",https://doi.org/10.1371/journal.pone.0319787,Table 3 + Figures 4-7; specimen flexural values and GIIc digitised,Experimental,Carbon Fiber,Epoxy,Standard,Autoclave/Vacuum Infusion,Woven,55.0,0.0,0.0,0.0,120.0,45.0,Woven_Laminate,,,,,,Flexural_Test,ASTM D7264,RTD,1,23.0,Dry,0,745.0,,,,722.0,49.7,,580.0,,,745.0,49.7,2,230,3500,1.76,2,Unknown,0,128.07500000000002,15.134756504336224,0.375,1956.5000000000002,0.19166666666666668,55.0,0.12649110640673517,8.462309913166132,0.0,489.12500000000006,1.5305,1278.3404116301863
S2,"Alsheghri A.A., Drakonakis V.M. Mechanical properties of CNT-enhanced CFRP. PLOS ONE, 2025. Mendeley: doi:10.17632/fspdwb4mst.1",https://doi.org/10.1371/journal.pone.0319787,Table 3 + Figures 4-7; specimen flexural values and GIIc digitised,Experimental,Carbon Fiber,Epoxy,Standard,Autoclave/Vacuum Infusion,Woven,55.0,0.0,0.0,0.0,120.0,45.0,Woven_Laminate,,,,,,Flexural_Test,ASTM D7264,RTD,1,23.0,Dry,0,745.0,,,,705.0,49.1,,580.0,,,745.0,49.1,2,230,3500,1.76,2,Unknown,0,128.07500000000002,15.134756504336224,0.375,1956.5000000000002,0.19166666666666668,55.0,0.12649110640673517,8.462309913166132,0.0,489.12500000000006,1.5305,1278.3404116301863
S2,"Alsheghri A.A., Drakonakis V.M. Mechanical properties of CNT-enhanced CFRP. PLOS ONE, 2025. Mendeley: doi:10.17632/fspdwb4mst.1",https://doi.org/10.1371/journal.pone.0319787,Table 3 + Figures 4-7; specimen flexural values and GIIc digitised,Experimental,Carbon Fiber,Epoxy,Standard,Autoclave/Vacuum Infusion,Woven,55.0,0.0,0.0,0.0,120.0,45.0,Woven_Laminate,,,,,,Flexural_Test,ASTM D7264,RTD,1,23.0,Dry,0,745.0,,,,715.0,49.5,,580.0,,,745.0,49.5,2,230,3500,1.76,2,Unknown,0,128.07500000000002,15.134756504336224,0.375,1956.5000000000002,0.19166666666666668,55.0,0.12649110640673517,8.462309913166132,0.0,489.12500000000006,1.5305,1278.3404116301863
S2,"Alsheghri A.A., Drakonakis V.M. Mechanical properties of CNT-enhanced CFRP. PLOS ONE, 2025. Mendeley: doi:10.17632/fspdwb4mst.1",https://doi.org/10.1371/journal.pone.0319787,Table 3 + Figures 4-7; specimen flexural values and GIIc digitised,Experimental,Carbon Fiber,Epoxy,Standard,Autoclave/Vacuum Infusion,Woven,55.0,0.0,0.0,0.0,120.0,45.0,Woven_Laminate,,,,,,Flexural_Test,ASTM D7264,RTD,1,23.0,Dry,0,745.0,,,,702.0,49.0,,580.0,,,745.0,49.0,2,230,3500,1.76,2,Unknown,0,128.07500000000002,15.134756504336224,0.375,1956.5000000000002,0.19166666666666668,55.0,0.12649110640673517,8.462309913166132,0.0,489.12500000000006,1.5305,1278.3404116301863
S2,"Alsheghri A.A., Drakonakis V.M. Mechanical properties of CNT-enhanced CFRP. PLOS ONE, 2025. Mendeley: doi:10.17632/fspdwb4mst.1",https://doi.org/10.1371/journal.pone.0319787,Table 3 + Figures 4-7; specimen flexural values and GIIc digitised,Experimental,Carbon Fiber,Epoxy,Standard,Autoclave/Vacuum Infusion,Woven,55.0,0.0,8.0,0.0,120.0,45.0,Woven_Laminate,,,,,,Flexural_Test,ASTM D7264,RTD,1,23.0,Dry,0,700.0,,,,670.0,47.2,,820.0,,,700.0,47.2,2,230,3500,1.76,2,Unknown,0,128.07500000000002,15.134756504336224,0.375,1956.5000000000002,0.19166666666666668,55.0,0.12649110640673517,8.462309913166132,0.0,489.12500000000006,1.5305,1278.3404116301863
S2,"Alsheghri A.A., Drakonakis V.M. Mechanical properties of CNT-enhanced CFRP. PLOS ONE, 2025. Mendeley: doi:10.17632/fspdwb4mst.1",https://doi.org/10.1371/journal.pone.0319787,Table 3 + Figures 4-7; specimen flexural values and GIIc digitised,Experimental,Carbon Fiber,Epoxy,Standard,Autoclave/Vacuum Infusion,Woven,55.0,0.0,8.0,0.0,120.0,45.0,Woven_Laminate,,,,,,Flexural_Test,ASTM D7264,RTD,1,23.0,Dry,0,700.0,,,,658.0,46.8,,820.0,,,700.0,46.8,2,230,3500,1.76,2,Unknown,0,128.07500000000002,15.134756504336224,0.375,1956.5000000000002,0.19166666666666668,55.0,0.12649110640673517,8.462309913166132,0.0,489.12500000000006,1.5305,1278.3404116301863
S2,"Alsheghri A.A., Drakonakis V.M. Mechanical properties of CNT-enhanced CFRP. PLOS ONE, 2025. Mendeley: doi:10.17632/fspdwb4mst.1",https://doi.org/10.1371/journal.pone.0319787,Table 3 + Figures 4-7; specimen flexural values and GIIc digitised,Experimental,Carbon Fiber,Epoxy,Standard,Autoclave/Vacuum Infusion,Woven,55.0,0.0,8.0,0.0,120.0,45.0,Woven_Laminate,,,,,,Flexural_Test,ASTM D7264,RTD,1,23.0,Dry,0,700.0,,,,682.0,47.6,,820.0,,,700.0,47.6,2,230,3500,1.76,2,Unknown,0,128.07500000000002,15.134756504336224,0.375,1956.5000000000002,0.19166666666666668,55.0,0.12649110640673517,8.462309913166132,0.0,489.12500000000006,1.5305,1278.3404116301863
S2,"Alsheghri A.A., Drakonakis V.M. Mechanical properties of CNT-enhanced CFRP. PLOS ONE, 2025. Mendeley: doi:10.17632/fspdwb4mst.1",https://doi.org/10.1371/journal.pone.0319787,Table 3 + Figures 4-7; specimen flexural values and GIIc digitised,Experimental,Carbon Fiber,Epoxy,Standard,Autoclave/Vacuum Infusion,Woven,55.0,0.0,8.0,0.0,120.0,45.0,Woven_Laminate,,,,,,Flexural_Test,ASTM D7264,RTD,1,23.0,Dry,0,700.0,,,,664.0,47.0,,820.0,,,700.0,47.0,2,230,3500,1.76,2,Unknown,0,128.07500000000002,15.134756504336224,0.375,1956.5000000000002,0.19166666666666668,55.0,0.12649110640673517,8.462309913166132,0.0,489.12500000000006,1.5305,1278.3404116301863
S2,"Alsheghri A.A., Drakonakis V.M. Mechanical properties of CNT-enhanced CFRP. PLOS ONE, 2025. Mendeley: doi:10.17632/fspdwb4mst.1",https://doi.org/10.1371/journal.pone.0319787,Table 3 + Figures 4-7; specimen flexural values and GIIc digitised,Experimental,Carbon Fiber,Epoxy,Standard,Autoclave/Vacuum Infusion,Woven,55.0,0.0,8.0,0.0,120.0,45.0,Woven_Laminate,,,,,,Flexural_Test,ASTM D7264,RTD,1,23.0,Dry,0,700.0,,,,675.0,47.4,,820.0,,,700.0,47.4,2,230,3500,1.76,2,Unknown,0,128.07500000000002,15.134756504336224,0.375,1956.5000000000002,0.19166666666666668,55.0,0.12649110640673517,8.462309913166132,0.0,489.12500000000006,1.5305,1278.3404116301863
S2,"Alsheghri A.A., Drakonakis V.M. Mechanical properties of CNT-enhanced CFRP. PLOS ONE, 2025. Mendeley: doi:10.17632/fspdwb4mst.1",https://doi.org/10.1371/journal.pone.0319787,Table 3 + Figures 4-7; specimen flexural values and GIIc digitised,Experimental,Carbon Fiber,Epoxy,Standard,Autoclave/Vacuum Infusion,Woven,55.0,0.0,8.0,0.0,120.0,45.0,Woven_Laminate,,,,,,Flexural_Test,ASTM D7264,RTD,1,23.0,Dry,0,700.0,,,,661.0,46.9,,820.0,,,700.0,46.9,2,230,3500,1.76,2,Unknown,0,128.07500000000002,15.134756504336224,0.375,1956.5000000000002,0.19166666666666668,55.0,0.12649110640673517,8.462309913166132,0.0,489.12500000000006,1.5305,1278.3404116301863
S2,"Alsheghri A.A., Drakonakis V.M. Mechanical properties of CNT-enhanced CFRP. PLOS ONE, 2025. Mendeley: doi:10.17632/fspdwb4mst.1",https://doi.org/10.1371/journal.pone.0319787,Table 3 + Figures 4-7; specimen flexural values and GIIc digitised,Experimental,Carbon Fiber,Epoxy,Standard,Autoclave/Vacuum Infusion,Woven,55.0,0.0,8.0,0.0,120.0,45.0,Woven_Laminate,,,,,,Flexural_Test,ASTM D7264,RTD,1,23.0,Dry,0,700.0,,,,678.0,47.5,,820.0,,,700.0,47.5,2,230,3500,1.76,2,Unknown,0,128.07500000000002,15.134756504336224,0.375,1956.5000000000002,0.19166666666666668,55.0,0.12649110640673517,8.462309913166132,0.0,489.12500000000006,1.5305,1278.3404116301863
S2,"Alsheghri A.A., Drakonakis V.M. Mechanical properties of CNT-enhanced CFRP. PLOS ONE, 2025. Mendeley: doi:10.17632/fspdwb4mst.1",https://doi.org/10.1371/journal.pone.0319787,Table 3 + Figures 4-7; specimen flexural values and GIIc digitised,Experimental,Carbon Fiber,Epoxy,Standard,Autoclave/Vacuum Infusion,Woven,55.0,1.36,8.0,0.0,120.0,45.0,Woven_Laminate,,,,,,Flexural_Test,ASTM D7264,RTD,1,23.0,Dry,0,752.0,,,,725.0,50.1,,940.0,,,752.0,50.1,2,230,3500,1.76,2,Unknown,0,128.07500000000002,15.134756504336224,0.375,1956.5000000000002,0.19166666666666668,55.0,0.12649110640673517,8.462309913166132,2.4480000000000004,489.12500000000006,1.5305,1278.3404116301863
S2,"Alsheghri A.A., Drakonakis V.M. Mechanical properties of CNT-enhanced CFRP. PLOS ONE, 2025. Mendeley: doi:10.17632/fspdwb4mst.1",https://doi.org/10.1371/journal.pone.0319787,Table 3 + Figures 4-7; specimen flexural values and GIIc digitised,Experimental,Carbon Fiber,Epoxy,Standard,Autoclave/Vacuum Infusion,Woven,55.0,1.36,8.0,0.0,120.0,45.0,Woven_Laminate,,,,,,Flexural_Test,ASTM D7264,RTD,1,23.0,Dry,0,752.0,,,,712.0,49.7,,940.0,,,752.0,49.7,2,230,3500,1.76,2,Unknown,0,128.07500000000002,15.134756504336224,0.375,1956.5000000000002,0.19166666666666668,55.0,0.12649110640673517,8.462309913166132,2.4480000000000004,489.12500000000006,1.5305,1278.3404116301863
S2,"Alsheghri A.A., Drakonakis V.M. Mechanical properties of CNT-enhanced CFRP. PLOS ONE, 2025. Mendeley: doi:10.17632/fspdwb4mst.1",https://doi.org/10.1371/journal.pone.0319787,Table 3 + Figures 4-7; specimen flexural values and GIIc digitised,Experimental,Carbon Fiber,Epoxy,Standard,Autoclave/Vacuum Infusion,Woven,55.0,1.36,8.0,0.0,120.0,45.0,Woven_Laminate,,,,,,Flexural_Test,ASTM D7264,RTD,1,23.0,Dry,0,752.0,,,,738.0,50.5,,940.0,,,752.0,50.5,2,230,3500,1.76,2,Unknown,0,128.07500000000002,15.134756504336224,0.375,1956.5000000000002,0.19166666666666668,55.0,0.12649110640673517,8.462309913166132,2.4480000000000004,489.12500000000006,1.5305,1278.3404116301863
S2,"Alsheghri A.A., Drakonakis V.M. Mechanical properties of CNT-enhanced CFRP. PLOS ONE, 2025. Mendeley: doi:10.17632/fspdwb4mst.1",https://doi.org/10.1371/journal.pone.0319787,Table 3 + Figures 4-7; specimen flexural values and GIIc digitised,Experimental,Carbon Fiber,Epoxy,Standard,Autoclave/Vacuum Infusion,Woven,55.0,1.36,8.0,0.0,120.0,45.0,Woven_Laminate,,,,,,Flexural_Test,ASTM D7264,RTD,1,23.0,Dry,0,752.0,,,,719.0,49.9,,940.0,,,752.0,49.9,2,230,3500,1.76,2,Unknown,0,128.07500000000002,15.134756504336224,0.375,1956.5000000000002,0.19166666666666668,55.0,0.12649110640673517,8.462309913166132,2.4480000000000004,489.12500000000006,1.5305,1278.3404116301863
S2,"Alsheghri A.A., Drakonakis V.M. Mechanical properties of CNT-enhanced CFRP. PLOS ONE, 2025. Mendeley: doi:10.17632/fspdwb4mst.1",https://doi.org/10.1371/journal.pone.0319787,Table 3 + Figures 4-7; specimen flexural values and GIIc digitised,Experimental,Carbon Fiber,Epoxy,Standard,Autoclave/Vacuum Infusion,Woven,55.0,1.36,8.0,0.0,120.0,45.0,Woven_Laminate,,,,,,Flexural_Test,ASTM D7264,RTD,1,23.0,Dry,0,752.0,,,,730.0,50.3,,940.0,,,752.0,50.3,2,230,3500,1.76,2,Unknown,0,128.07500000000002,15.134756504336224,0.375,1956.5000000000002,0.19166666666666668,55.0,0.12649110640673517,8.462309913166132,2.4480000000000004,489.12500000000006,1.5305,1278.3404116301863
S2,"Alsheghri A.A., Drakonakis V.M. Mechanical properties of CNT-enhanced CFRP. PLOS ONE, 2025. Mendeley: doi:10.17632/fspdwb4mst.1",https://doi.org/10.1371/journal.pone.0319787,Table 3 + Figures 4-7; specimen flexural values and GIIc digitised,Experimental,Carbon Fiber,Epoxy,Standard,Autoclave/Vacuum Infusion,Woven,55.0,1.36,8.0,0.0,120.0,45.0,Woven_Laminate,,,,,,Flexural_Test,ASTM D7264,RTD,1,23.0,Dry,0,752.0,,,,715.0,49.8,,940.0,,,752.0,49.8,2,230,3500,1.76,2,Unknown,0,128.07500000000002,15.134756504336224,0.375,1956.5000000000002,0.19166666666666668,55.0,0.12649110640673517,8.462309913166132,2.4480000000000004,489.12500000000006,1.5305,1278.3404116301863
S2,"Alsheghri A.A., Drakonakis V.M. Mechanical properties of CNT-enhanced CFRP. PLOS ONE, 2025. Mendeley: doi:10.17632/fspdwb4mst.1",https://doi.org/10.1371/journal.pone.0319787,Table 3 + Figures 4-7; specimen flexural values and GIIc digitised,Experimental,Carbon Fiber,Epoxy,Standard,Autoclave/Vacuum Infusion,Woven,55.0,1.36,8.0,0.0,120.0,45.0,Woven_Laminate,,,,,,Flexural_Test,ASTM D7264,RTD,1,23.0,Dry,0,752.0,,,,733.0,50.4,,940.0,,,752.0,50.4,2,230,3500,1.76,2,Unknown,0,128.07500000000002,15.134756504336224,0.375,1956.5000000000002,0.19166666666666668,55.0,0.12649110640673517,8.462309913166132,2.4480000000000004,489.12500000000006,1.5305,1278.3404116301863
S2,"Alsheghri A.A., Drakonakis V.M. Mechanical properties of CNT-enhanced CFRP. PLOS ONE, 2025. Mendeley: doi:10.17632/fspdwb4mst.1",https://doi.org/10.1371/journal.pone.0319787,Table 3 + Figures 4-7; specimen flexural values and GIIc digitised,Experimental,Carbon Fiber,Epoxy,Standard,Autoclave/Vacuum Infusion,Woven,55.0,0.0,6.6,0.0,120.0,45.0,Woven_Laminate,,,,,,Flexural_Test,ASTM D7264,RTD,1,23.0,Dry,0,722.0,,,,695.0,48.4,,870.0,,,722.0,48.4,2,230,3500,1.76,2,Unknown,0,128.07500000000002,15.134756504336224,0.375,1956.5000000000002,0.19166666666666668,55.0,0.12649110640673517,8.462309913166132,0.0,489.12500000000006,1.5305,1278.3404116301863
S2,"Alsheghri A.A., Drakonakis V.M. Mechanical properties of CNT-enhanced CFRP. PLOS ONE, 2025. Mendeley: doi:10.17632/fspdwb4mst.1",https://doi.org/10.1371/journal.pone.0319787,Table 3 + Figures 4-7; specimen flexural values and GIIc digitised,Experimental,Carbon Fiber,Epoxy,Standard,Autoclave/Vacuum Infusion,Woven,55.0,0.0,6.6,0.0,120.0,45.0,Woven_Laminate,,,,,,Flexural_Test,ASTM D7264,RTD,1,23.0,Dry,0,722.0,,,,683.0,48.0,,870.0,,,722.0,48.0,2,230,3500,1.76,2,Unknown,0,128.07500000000002,15.134756504336224,0.375,1956.5000000000002,0.19166666666666668,55.0,0.12649110640673517,8.462309913166132,0.0,489.12500000000006,1.5305,1278.3404116301863
S2,"Alsheghri A.A., Drakonakis V.M. Mechanical properties of CNT-enhanced CFRP. PLOS ONE, 2025. Mendeley: doi:10.17632/fspdwb4mst.1",https://doi.org/10.1371/journal.pone.0319787,Table 3 + Figures 4-7; specimen flexural values and GIIc digitised,Experimental,Carbon Fiber,Epoxy,Standard,Autoclave/Vacuum Infusion,Woven,55.0,0.0,6.6,0.0,120.0,45.0,Woven_Laminate,,,,,,Flexural_Test,ASTM D7264,RTD,1,23.0,Dry,0,722.0,,,,707.0,48.8,,870.0,,,722.0,48.8,2,230,3500,1.76,2,Unknown,0,128.07500000000002,15.134756504336224,0.375,1956.5000000000002,0.19166666666666668,55.0,0.12649110640673517,8.462309913166132,0.0,489.12500000000006,1.5305,1278.3404116301863
S2,"Alsheghri A.A., Drakonakis V.M. Mechanical properties of CNT-enhanced CFRP. PLOS ONE, 2025. Mendeley: doi:10.17632/fspdwb4mst.1",https://doi.org/10.1371/journal.pone.0319787,Table 3 + Figures 4-7; specimen flexural values and GIIc digitised,Experimental,Carbon Fiber,Epoxy,Standard,Autoclave/Vacuum Infusion,Woven,55.0,0.0,6.6,0.0,120.0,45.0,Woven_Laminate,,,,,,Flexural_Test,ASTM D7264,RTD,1,23.0,Dry,0,722.0,,,,689.0,48.2,,870.0,,,722.0,48.2,2,230,3500,1.76,2,Unknown,0,128.07500000000002,15.134756504336224,0.375,1956.5000000000002,0.19166666666666668,55.0,0.12649110640673517,8.462309913166132,0.0,489.12500000000006,1.5305,1278.3404116301863
S2,"Alsheghri A.A., Drakonakis V.M. Mechanical properties of CNT-enhanced CFRP. PLOS ONE, 2025. Mendeley: doi:10.17632/fspdwb4mst.1",https://doi.org/10.1371/journal.pone.0319787,Table 3 + Figures 4-7; specimen flexural values and GIIc digitised,Experimental,Carbon Fiber,Epoxy,Standard,Autoclave/Vacuum Infusion,Woven,55.0,0.0,6.6,0.0,120.0,45.0,Woven_Laminate,,,,,,Flexural_Test,ASTM D7264,RTD,1,23.0,Dry,0,722.0,,,,700.0,48.6,,870.0,,,722.0,48.6,2,230,3500,1.76,2,Unknown,0,128.07500000000002,15.134756504336224,0.375,1956.5000000000002,0.19166666666666668,55.0,0.12649110640673517,8.462309913166132,0.0,489.12500000000006,1.5305,1278.3404116301863
S2,"Alsheghri A.A., Drakonakis V.M. Mechanical properties of CNT-enhanced CFRP. PLOS ONE, 2025. Mendeley: doi:10.17632/fspdwb4mst.1",https://doi.org/10.1371/journal.pone.0319787,Table 3 + Figures 4-7; specimen flexural values and GIIc digitised,Experimental,Carbon Fiber,Epoxy,Standard,Autoclave/Vacuum Infusion,Woven,55.0,0.0,6.6,0.0,120.0,45.0,Woven_Laminate,,,,,,Flexural_Test,ASTM D7264,RTD,1,23.0,Dry,0,722.0,,,,686.0,48.1,,870.0,,,722.0,48.1,2,230,3500,1.76,2,Unknown,0,128.07500000000002,15.134756504336224,0.375,1956.5000000000002,0.19166666666666668,55.0,0.12649110640673517,8.462309913166132,0.0,489.12500000000006,1.5305,1278.3404116301863
S2,"Alsheghri A.A., Drakonakis V.M. Mechanical properties of CNT-enhanced CFRP. PLOS ONE, 2025. Mendeley: doi:10.17632/fspdwb4mst.1",https://doi.org/10.1371/journal.pone.0319787,Table 3 + Figures 4-7; specimen flexural values and GIIc digitised,Experimental,Carbon Fiber,Epoxy,Standard,Autoclave/Vacuum Infusion,Woven,55.0,1.36,6.6,0.0,120.0,45.0,Woven_Laminate,,,,,,Flexural_Test,ASTM D7264,RTD,1,23.0,Dry,0,775.0,,,,748.0,51.2,,995.0,,,775.0,51.2,2,230,3500,1.76,2,Unknown,0,128.07500000000002,15.134756504336224,0.375,1956.5000000000002,0.19166666666666668,55.0,0.12649110640673517,8.462309913166132,2.2576,489.12500000000006,1.5305,1278.3404116301863
S2,"Alsheghri A.A., Drakonakis V.M. Mechanical properties of CNT-enhanced CFRP. PLOS ONE, 2025. Mendeley: doi:10.17632/fspdwb4mst.1",https://doi.org/10.1371/journal.pone.0319787,Table 3 + Figures 4-7; specimen flexural values and GIIc digitised,Experimental,Carbon Fiber,Epoxy,Standard,Autoclave/Vacuum Infusion,Woven,55.0,1.36,6.6,0.0,120.0,45.0,Woven_Laminate,,,,,,Flexural_Test,ASTM D7264,RTD,1,23.0,Dry,0,775.0,,,,735.0,50.8,,995.0,,,775.0,50.8,2,230,3500,1.76,2,Unknown,0,128.07500000000002,15.134756504336224,0.375,1956.5000000000002,0.19166666666666668,55.0,0.12649110640673517,8.462309913166132,2.2576,489.12500000000006,1.5305,1278.3404116301863
S2,"Alsheghri A.A., Drakonakis V.M. Mechanical properties of CNT-enhanced CFRP. PLOS ONE, 2025. Mendeley: doi:10.17632/fspdwb4mst.1",https://doi.org/10.1371/journal.pone.0319787,Table 3 + Figures 4-7; specimen flexural values and GIIc digitised,Experimental,Carbon Fiber,Epoxy,Standard,Autoclave/Vacuum Infusion,Woven,55.0,1.36,6.6,0.0,120.0,45.0,Woven_Laminate,,,,,,Flexural_Test,ASTM D7264,RTD,1,23.0,Dry,0,775.0,,,,761.0,51.6,,995.0,,,775.0,51.6,2,230,3500,1.76,2,Unknown,0,128.07500000000002,15.134756504336224,0.375,1956.5000000000002,0.19166666666666668,55.0,0.12649110640673517,8.462309913166132,2.2576,489.12500000000006,1.5305,1278.3404116301863
S2,"Alsheghri A.A., Drakonakis V.M. Mechanical properties of CNT-enhanced CFRP. PLOS ONE, 2025. Mendeley: doi:10.17632/fspdwb4mst.1",https://doi.org/10.1371/journal.pone.0319787,Table 3 + Figures 4-7; specimen flexural values and GIIc digitised,Experimental,Carbon Fiber,Epoxy,Standard,Autoclave/Vacuum Infusion,Woven,55.0,1.36,6.6,0.0,120.0,45.0,Woven_Laminate,,,,,,Flexural_Test,ASTM D7264,RTD,1,23.0,Dry,0,775.0,,,,742.0,51.0,,995.0,,,775.0,51.0,2,230,3500,1.76,2,Unknown,0,128.07500000000002,15.134756504336224,0.375,1956.5000000000002,0.19166666666666668,55.0,0.12649110640673517,8.462309913166132,2.2576,489.12500000000006,1.5305,1278.3404116301863
S2,"Alsheghri A.A., Drakonakis V.M. Mechanical properties of CNT-enhanced CFRP. PLOS ONE, 2025. Mendeley: doi:10.17632/fspdwb4mst.1",https://doi.org/10.1371/journal.pone.0319787,Table 3 + Figures 4-7; specimen flexural values and GIIc digitised,Experimental,Carbon Fiber,Epoxy,Standard,Autoclave/Vacuum Infusion,Woven,55.0,1.36,6.6,0.0,120.0,45.0,Woven_Laminate,,,,,,Flexural_Test,ASTM D7264,RTD,1,23.0,Dry,0,775.0,,,,753.0,51.4,,995.0,,,775.0,51.4,2,230,3500,1.76,2,Unknown,0,128.07500000000002,15.134756504336224,0.375,1956.5000000000002,0.19166666666666668,55.0,0.12649110640673517,8.462309913166132,2.2576,489.12500000000006,1.5305,1278.3404116301863
S2,"Alsheghri A.A., Drakonakis V.M. Mechanical properties of CNT-enhanced CFRP. PLOS ONE, 2025. Mendeley: doi:10.17632/fspdwb4mst.1",https://doi.org/10.1371/journal.pone.0319787,Table 3 + Figures 4-7; specimen flexural values and GIIc digitised,Experimental,Carbon Fiber,Epoxy,Standard,Autoclave/Vacuum Infusion,Woven,55.0,1.36,6.6,0.0,120.0,45.0,Woven_Laminate,,,,,,Flexural_Test,ASTM D7264,RTD,1,23.0,Dry,0,775.0,,,,739.0,50.9,,995.0,,,775.0,50.9,2,230,3500,1.76,2,Unknown,0,128.07500000000002,15.134756504336224,0.375,1956.5000000000002,0.19166666666666668,55.0,0.12649110640673517,8.462309913166132,2.2576,489.12500000000006,1.5305,1278.3404116301863
S2,"Alsheghri A.A., Drakonakis V.M. Mechanical properties of CNT-enhanced CFRP. PLOS ONE, 2025. Mendeley: doi:10.17632/fspdwb4mst.1",https://doi.org/10.1371/journal.pone.0319787,Table 3 + Figures 4-7; specimen flexural values and GIIc digitised,Experimental,Carbon Fiber,Epoxy,Standard,Autoclave/Vacuum Infusion,Woven,55.0,1.36,6.6,0.0,120.0,45.0,Woven_Laminate,,,,,,Flexural_Test,ASTM D7264,RTD,1,23.0,Dry,0,775.0,,,,756.0,51.5,,995.0,,,775.0,51.5,2,230,3500,1.76,2,Unknown,0,128.07500000000002,15.134756504336224,0.375,1956.5000000000002,0.19166666666666668,55.0,0.12649110640673517,8.462309913166132,2.2576,489.12500000000006,1.5305,1278.3404116301863
S2,"Alsheghri A.A., Drakonakis V.M. Mechanical properties of CNT-enhanced CFRP. PLOS ONE, 2025. Mendeley: doi:10.17632/fspdwb4mst.1",https://doi.org/10.1371/journal.pone.0319787,Table 3 + Figures 4-7; specimen flexural values and GIIc digitised,Experimental,Carbon Fiber,Epoxy,Standard,Autoclave/Vacuum Infusion,Woven,55.0,0.0,0.0,0.0,180.0,105.0,Woven_Laminate,,,,,,Flexural_Test,ASTM D7264,RTD,1,23.0,Dry,0,800.0,,,,772.0,51.8,,620.0,,,800.0,51.8,2,230,3500,1.76,2,Unknown,0,128.07500000000002,15.134756504336224,0.375,1956.5000000000002,0.12777777777777777,55.0,0.12649110640673517,8.462309913166132,0.0,489.12500000000006,1.5305,1278.3404116301863
S2,"Alsheghri A.A., Drakonakis V.M. Mechanical properties of CNT-enhanced CFRP. PLOS ONE, 2025. Mendeley: doi:10.17632/fspdwb4mst.1",https://doi.org/10.1371/journal.pone.0319787,Table 3 + Figures 4-7; specimen flexural values and GIIc digitised,Experimental,Carbon Fiber,Epoxy,Standard,Autoclave/Vacuum Infusion,Woven,55.0,0.0,0.0,0.0,180.0,105.0,Woven_Laminate,,,,,,Flexural_Test,ASTM D7264,RTD,1,23.0,Dry,0,800.0,,,,760.0,51.4,,620.0,,,800.0,51.4,2,230,3500,1.76,2,Unknown,0,128.07500000000002,15.134756504336224,0.375,1956.5000000000002,0.12777777777777777,55.0,0.12649110640673517,8.462309913166132,0.0,489.12500000000006,1.5305,1278.3404116301863
S2,"Alsheghri A.A., Drakonakis V.M. Mechanical properties of CNT-enhanced CFRP. PLOS ONE, 2025. Mendeley: doi:10.17632/fspdwb4mst.1",https://doi.org/10.1371/journal.pone.0319787,Table 3 + Figures 4-7; specimen flexural values and GIIc digitised,Experimental,Carbon Fiber,Epoxy,Standard,Autoclave/Vacuum Infusion,Woven,55.0,0.0,0.0,0.0,180.0,105.0,Woven_Laminate,,,,,,Flexural_Test,ASTM D7264,RTD,1,23.0,Dry,0,800.0,,,,784.0,52.2,,620.0,,,800.0,52.2,2,230,3500,1.76,2,Unknown,0,128.07500000000002,15.134756504336224,0.375,1956.5000000000002,0.12777777777777777,55.0,0.12649110640673517,8.462309913166132,0.0,489.12500000000006,1.5305,1278.3404116301863
S2,"Alsheghri A.A., Drakonakis V.M. Mechanical properties of CNT-enhanced CFRP. PLOS ONE, 2025. Mendeley: doi:10.17632/fspdwb4mst.1",https://doi.org/10.1371/journal.pone.0319787,Table 3 + Figures 4-7; specimen flexural values and GIIc digitised,Experimental,Carbon Fiber,Epoxy,Standard,Autoclave/Vacuum Infusion,Woven,55.0,0.0,0.0,0.0,180.0,105.0,Woven_Laminate,,,,,,Flexural_Test,ASTM D7264,RTD,1,23.0,Dry,0,800.0,,,,766.0,51.6,,620.0,,,800.0,51.6,2,230,3500,1.76,2,Unknown,0,128.07500000000002,15.134756504336224,0.375,1956.5000000000002,0.12777777777777777,55.0,0.12649110640673517,8.462309913166132,0.0,489.12500000000006,1.5305,1278.3404116301863
S2,"Alsheghri A.A., Drakonakis V.M. Mechanical properties of CNT-enhanced CFRP. PLOS ONE, 2025. Mendeley: doi:10.17632/fspdwb4mst.1",https://doi.org/10.1371/journal.pone.0319787,Table 3 + Figures 4-7; specimen flexural values and GIIc digitised,Experimental,Carbon Fiber,Epoxy,Standard,Autoclave/Vacuum Infusion,Woven,55.0,0.0,0.0,0.0,180.0,105.0,Woven_Laminate,,,,,,Flexural_Test,ASTM D7264,RTD,1,23.0,Dry,0,800.0,,,,777.0,52.0,,620.0,,,800.0,52.0,2,230,3500,1.76,2,Unknown,0,128.07500000000002,15.134756504336224,0.375,1956.5000000000002,0.12777777777777777,55.0,0.12649110640673517,8.462309913166132,0.0,489.12500000000006,1.5305,1278.3404116301863
S2,"Alsheghri A.A., Drakonakis V.M. Mechanical properties of CNT-enhanced CFRP. PLOS ONE, 2025. Mendeley: doi:10.17632/fspdwb4mst.1",https://doi.org/10.1371/journal.pone.0319787,Table 3 + Figures 4-7; specimen flexural values and GIIc digitised,Experimental,Carbon Fiber,Epoxy,Standard,Autoclave/Vacuum Infusion,Woven,55.0,0.0,0.0,0.0,180.0,105.0,Woven_Laminate,,,,,,Flexural_Test,ASTM D7264,RTD,1,23.0,Dry,0,800.0,,,,763.0,51.5,,620.0,,,800.0,51.5,2,230,3500,1.76,2,Unknown,0,128.07500000000002,15.134756504336224,0.375,1956.5000000000002,0.12777777777777777,55.0,0.12649110640673517,8.462309913166132,0.0,489.12500000000006,1.5305,1278.3404116301863
S2,"Alsheghri A.A., Drakonakis V.M. Mechanical properties of CNT-enhanced CFRP. PLOS ONE, 2025. Mendeley: doi:10.17632/fspdwb4mst.1",https://doi.org/10.1371/journal.pone.0319787,Table 3 + Figures 4-7; specimen flexural values and GIIc digitised,Experimental,Carbon Fiber,Epoxy,Standard,Autoclave/Vacuum Infusion,Woven,55.0,1.36,0.0,80.0,120.0,45.0,Woven_Laminate,,,,,,Flexural_Test,ASTM D7264,RTD,1,23.0,Dry,0,868.0,,,,840.0,55.2,,720.0,,,868.0,55.2,2,230,3500,1.76,2,Unknown,0,128.07500000000002,15.134756504336224,0.375,1956.5000000000002,0.19166666666666668,55.0,3.5777087639996634,8.462309913166132,1.36,489.12500000000006,1.5305,1278.3404116301863
S2,"Alsheghri A.A., Drakonakis V.M. Mechanical properties of CNT-enhanced CFRP. PLOS ONE, 2025. Mendeley: doi:10.17632/fspdwb4mst.1",https://doi.org/10.1371/journal.pone.0319787,Table 3 + Figures 4-7; specimen flexural values and GIIc digitised,Experimental,Carbon Fiber,Epoxy,Standard,Autoclave/Vacuum Infusion,Woven,55.0,1.36,0.0,80.0,120.0,45.0,Woven_Laminate,,,,,,Flexural_Test,ASTM D7264,RTD,1,23.0,Dry,0,868.0,,,,827.0,54.8,,720.0,,,868.0,54.8,2,230,3500,1.76,2,Unknown,0,128.07500000000002,15.134756504336224,0.375,1956.5000000000002,0.19166666666666668,55.0,3.5777087639996634,8.462309913166132,1.36,489.12500000000006,1.5305,1278.3404116301863
S2,"Alsheghri A.A., Drakonakis V.M. Mechanical properties of CNT-enhanced CFRP. PLOS ONE, 2025. Mendeley: doi:10.17632/fspdwb4mst.1",https://doi.org/10.1371/journal.pone.0319787,Table 3 + Figures 4-7; specimen flexural values and GIIc digitised,Experimental,Carbon Fiber,Epoxy,Standard,Autoclave/Vacuum Infusion,Woven,55.0,1.36,0.0,80.0,120.0,45.0,Woven_Laminate,,,,,,Flexural_Test,ASTM D7264,RTD,1,23.0,Dry,0,868.0,,,,853.0,55.6,,720.0,,,868.0,55.6,2,230,3500,1.76,2,Unknown,0,128.07500000000002,15.134756504336224,0.375,1956.5000000000002,0.19166666666666668,55.0,3.5777087639996634,8.462309913166132,1.36,489.12500000000006,1.5305,1278.3404116301863
S2,"Alsheghri A.A., Drakonakis V.M. Mechanical properties of CNT-enhanced CFRP. PLOS ONE, 2025. Mendeley: doi:10.17632/fspdwb4mst.1",https://doi.org/10.1371/journal.pone.0319787,Table 3 + Figures 4-7; specimen flexural values and GIIc digitised,Experimental,Carbon Fiber,Epoxy,Standard,Autoclave/Vacuum Infusion,Woven,55.0,1.36,0.0,80.0,120.0,45.0,Woven_Laminate,,,,,,Flexural_Test,ASTM D7264,RTD,1,23.0,Dry,0,868.0,,,,834.0,55.0,,720.0,,,868.0,55.0,2,230,3500,1.76,2,Unknown,0,128.07500000000002,15.134756504336224,0.375,1956.5000000000002,0.19166666666666668,55.0,3.5777087639996634,8.462309913166132,1.36,489.12500000000006,1.5305,1278.3404116301863
S2,"Alsheghri A.A., Drakonakis V.M. Mechanical properties of CNT-enhanced CFRP. PLOS ONE, 2025. Mendeley: doi:10.17632/fspdwb4mst.1",https://doi.org/10.1371/journal.pone.0319787,Table 3 + Figures 4-7; specimen flexural values and GIIc digitised,Experimental,Carbon Fiber,Epoxy,Standard,Autoclave/Vacuum Infusion,Woven,55.0,1.36,0.0,80.0,120.0,45.0,Woven_Laminate,,,,,,Flexural_Test,ASTM D7264,RTD,1,23.0,Dry,0,868.0,,,,845.0,55.4,,720.0,,,868.0,55.4,2,230,3500,1.76,2,Unknown,0,128.07500000000002,15.134756504336224,0.375,1956.5000000000002,0.19166666666666668,55.0,3.5777087639996634,8.462309913166132,1.36,489.12500000000006,1.5305,1278.3404116301863
S2,"Alsheghri A.A., Drakonakis V.M. Mechanical properties of CNT-enhanced CFRP. PLOS ONE, 2025. Mendeley: doi:10.17632/fspdwb4mst.1",https://doi.org/10.1371/journal.pone.0319787,Table 3 + Figures 4-7; specimen flexural values and GIIc digitised,Experimental,Carbon Fiber,Epoxy,Standard,Autoclave/Vacuum Infusion,Woven,55.0,1.36,0.0,80.0,120.0,45.0,Woven_Laminate,,,,,,Flexural_Test,ASTM D7264,RTD,1,23.0,Dry,0,868.0,,,,830.0,54.9,,720.0,,,868.0,54.9,2,230,3500,1.76,2,Unknown,0,128.07500000000002,15.134756504336224,0.375,1956.5000000000002,0.19166666666666668,55.0,3.5777087639996634,8.462309913166132,1.36,489.12500000000006,1.5305,1278.3404116301863
S2,"Alsheghri A.A., Drakonakis V.M. Mechanical properties of CNT-enhanced CFRP. PLOS ONE, 2025. Mendeley: doi:10.17632/fspdwb4mst.1",https://doi.org/10.1371/journal.pone.0319787,Table 3 + Figures 4-7; specimen flexural values and GIIc digitised,Experimental,Carbon Fiber,Epoxy,Standard,Autoclave/Vacuum Infusion,Woven,55.0,1.36,0.0,80.0,120.0,45.0,Woven_Laminate,,,,,,Flexural_Test,ASTM D7264,RTD,1,23.0,Dry,0,868.0,,,,848.0,55.5,,720.0,,,868.0,55.5,2,230,3500,1.76,2,Unknown,0,128.07500000000002,15.134756504336224,0.375,1956.5000000000002,0.19166666666666668,55.0,3.5777087639996634,8.462309913166132,1.36,489.12500000000006,1.5305,1278.3404116301863
S3,"Mohamed H. et al. Effect of fibre orientation on tensile properties of CFRP. Alexandria Engineering Journal, 2023.",https://doi.org/10.1016/j.aej.2022.09.020,Table 4 — all 25 individual specimen tensile values,Experimental,T300,Epoxy,Standard,Hand Layup + Compression Moulding,Unidirectional (UD),55.0,0.0,0.0,0.0,120.0,45.0,[0]_UD,100.0,0.0,0.0,8.0,2.4,Longitudinal_Tension,ASTM D3039,RTD,1,23.0,Dry,0,1450.0,135.2,,,,,,,,,1450.0,135.2,1,230,3530,1.76,4,UD_0deg,1,128.07500000000002,15.134756504336224,1.0,1973.0000000000002,0.19166666666666668,55.0,0.06324555320336758,8.462309913166132,0.0,1973.0000000000002,1.5305,1289.1212022214963
S3,"Mohamed H. et al. Effect of fibre orientation on tensile properties of CFRP. Alexandria Engineering Journal, 2023.",https://doi.org/10.1016/j.aej.2022.09.020,Table 4 — all 25 individual specimen tensile values,Experimental,T300,Epoxy,Standard,Hand Layup + Compression Moulding,Unidirectional (UD),55.0,0.0,0.0,0.0,120.0,45.0,[0]_UD,100.0,0.0,0.0,8.0,2.4,Longitudinal_Tension,ASTM D3039,RTD,1,23.0,Dry,0,1437.0,134.8,,,,,,,,,1437.0,134.8,1,230,3530,1.76,4,UD_0deg,1,128.07500000000002,15.134756504336224,1.0,1973.0000000000002,0.19166666666666668,55.0,0.06324555320336758,8.462309913166132,0.0,1973.0000000000002,1.5305,1289.1212022214963
S3,"Mohamed H. et al. Effect of fibre orientation on tensile properties of CFRP. Alexandria Engineering Journal, 2023.",https://doi.org/10.1016/j.aej.2022.09.020,Table 4 — all 25 individual specimen tensile values,Experimental,T300,Epoxy,Standard,Hand Layup + Compression Moulding,Unidirectional (UD),55.0,0.0,0.0,0.0,120.0,45.0,[0]_UD,100.0,0.0,0.0,8.0,2.4,Longitudinal_Tension,ASTM D3039,RTD,1,23.0,Dry,0,1462.0,135.5,,,,,,,,,1462.0,135.5,1,230,3530,1.76,4,UD_0deg,1,128.07500000000002,15.134756504336224,1.0,1973.0000000000002,0.19166666666666668,55.0,0.06324555320336758,8.462309913166132,0.0,1973.0000000000002,1.5305,1289.1212022214963
S3,"Mohamed H. et al. Effect of fibre orientation on tensile properties of CFRP. Alexandria Engineering Journal, 2023.",https://doi.org/10.1016/j.aej.2022.09.020,Table 4 — all 25 individual specimen tensile values,Experimental,T300,Epoxy,Standard,Hand Layup + Compression Moulding,Unidirectional (UD),55.0,0.0,0.0,0.0,120.0,45.0,[0]_UD,100.0,0.0,0.0,8.0,2.4,Longitudinal_Tension,ASTM D3039,RTD,1,23.0,Dry,0,1441.0,134.9,,,,,,,,,1441.0,134.9,1,230,3530,1.76,4,UD_0deg,1,128.07500000000002,15.134756504336224,1.0,1973.0000000000002,0.19166666666666668,55.0,0.06324555320336758,8.462309913166132,0.0,1973.0000000000002,1.5305,1289.1212022214963
S3,"Mohamed H. et al. Effect of fibre orientation on tensile properties of CFRP. Alexandria Engineering Journal, 2023.",https://doi.org/10.1016/j.aej.2022.09.020,Table 4 — all 25 individual specimen tensile values,Experimental,T300,Epoxy,Standard,Hand Layup + Compression Moulding,Unidirectional (UD),55.0,0.0,0.0,0.0,120.0,45.0,[0]_UD,100.0,0.0,0.0,8.0,2.4,Longitudinal_Tension,ASTM D3039,RTD,1,23.0,Dry,0,1455.0,135.1,,,,,,,,,1455.0,135.1,1,230,3530,1.76,4,UD_0deg,1,128.07500000000002,15.134756504336224,1.0,1973.0000000000002,0.19166666666666668,55.0,0.06324555320336758,8.462309913166132,0.0,1973.0000000000002,1.5305,1289.1212022214963
S3,"Mohamed H. et al. Effect of fibre orientation on tensile properties of CFRP. Alexandria Engineering Journal, 2023.",https://doi.org/10.1016/j.aej.2022.09.020,Table 4 — all 25 individual specimen tensile values,Experimental,T300,Epoxy,Standard,Hand Layup + Compression Moulding,Unidirectional (UD),55.0,0.0,0.0,0.0,120.0,45.0,[30]_UD,75.0,0.0,25.0,8.0,2.4,Longitudinal_Tension,ASTM D3039,RTD,1,23.0,Dry,0,290.0,28.1,,,,,,,,,290.0,28.1,1,230,3530,1.76,4,Mixed,8,128.07500000000002,15.134756504336224,0.75,1973.0000000000002,0.19166666666666668,55.0,0.06324555320336758,8.462309913166132,0.0,1479.7500000000002,1.5305,1289.1212022214963
S3,"Mohamed H. et al. Effect of fibre orientation on tensile properties of CFRP. Alexandria Engineering Journal, 2023.",https://doi.org/10.1016/j.aej.2022.09.020,Table 4 — all 25 individual specimen tensile values,Experimental,T300,Epoxy,Standard,Hand Layup + Compression Moulding,Unidirectional (UD),55.0,0.0,0.0,0.0,120.0,45.0,[30]_UD,75.0,0.0,25.0,8.0,2.4,Longitudinal_Tension,ASTM D3039,RTD,1,23.0,Dry,0,284.0,27.8,,,,,,,,,284.0,27.8,1,230,3530,1.76,4,Mixed,8,128.07500000000002,15.134756504336224,0.75,1973.0000000000002,0.19166666666666668,55.0,0.06324555320336758,8.462309913166132,0.0,1479.7500000000002,1.5305,1289.1212022214963
S3,"Mohamed H. et al. Effect of fibre orientation on tensile properties of CFRP. Alexandria Engineering Journal, 2023.",https://doi.org/10.1016/j.aej.2022.09.020,Table 4 — all 25 individual specimen tensile values,Experimental,T300,Epoxy,Standard,Hand Layup + Compression Moulding,Unidirectional (UD),55.0,0.0,0.0,0.0,120.0,45.0,[30]_UD,75.0,0.0,25.0,8.0,2.4,Longitudinal_Tension,ASTM D3039,RTD,1,23.0,Dry,0,296.0,28.4,,,,,,,,,296.0,28.4,1,230,3530,1.76,4,Mixed,8,128.07500000000002,15.134756504336224,0.75,1973.0000000000002,0.19166666666666668,55.0,0.06324555320336758,8.462309913166132,0.0,1479.7500000000002,1.5305,1289.1212022214963
S3,"Mohamed H. et al. Effect of fibre orientation on tensile properties of CFRP. Alexandria Engineering Journal, 2023.",https://doi.org/10.1016/j.aej.2022.09.020,Table 4 — all 25 individual specimen tensile values,Experimental,T300,Epoxy,Standard,Hand Layup + Compression Moulding,Unidirectional (UD),55.0,0.0,0.0,0.0,120.0,45.0,[30]_UD,75.0,0.0,25.0,8.0,2.4,Longitudinal_Tension,ASTM D3039,RTD,1,23.0,Dry,0,288.0,27.9,,,,,,,,,288.0,27.9,1,230,3530,1.76,4,Mixed,8,128.07500000000002,15.134756504336224,0.75,1973.0000000000002,0.19166666666666668,55.0,0.06324555320336758,8.462309913166132,0.0,1479.7500000000002,1.5305,1289.1212022214963
S3,"Mohamed H. et al. Effect of fibre orientation on tensile properties of CFRP. Alexandria Engineering Journal, 2023.",https://doi.org/10.1016/j.aej.2022.09.020,Table 4 — all 25 individual specimen tensile values,Experimental,T300,Epoxy,Standard,Hand Layup + Compression Moulding,Unidirectional (UD),55.0,0.0,0.0,0.0,120.0,45.0,[30]_UD,75.0,0.0,25.0,8.0,2.4,Longitudinal_Tension,ASTM D3039,RTD,1,23.0,Dry,0,292.0,28.2,,,,,,,,,292.0,28.2,1,230,3530,1.76,4,Mixed,8,128.07500000000002,15.134756504336224,0.75,1973.0000000000002,0.19166666666666668,55.0,0.06324555320336758,8.462309913166132,0.0,1479.7500000000002,1.5305,1289.1212022214963
S3,"Mohamed H. et al. Effect of fibre orientation on tensile properties of CFRP. Alexandria Engineering Journal, 2023.",https://doi.org/10.1016/j.aej.2022.09.020,Table 4 — all 25 individual specimen tensile values,Experimental,T300,Epoxy,Standard,Hand Layup + Compression Moulding,Unidirectional (UD),55.0,0.0,0.0,0.0,120.0,45.0,[45]_UD,50.0,0.0,50.0,8.0,2.4,Longitudinal_Tension,ASTM D3039,RTD,1,23.0,Dry,0,180.0,16.3,,,,,,,,,180.0,16.3,1,230,3530,1.76,4,CrossPly_0_90,4,128.07500000000002,15.134756504336224,0.5,1973.0000000000002,0.19166666666666668,55.0,0.06324555320336758,8.462309913166132,0.0,986.5000000000001,1.5305,1289.1212022214963
S3,"Mohamed H. et al. Effect of fibre orientation on tensile properties of CFRP. Alexandria Engineering Journal, 2023.",https://doi.org/10.1016/j.aej.2022.09.020,Table 4 — all 25 individual specimen tensile values,Experimental,T300,Epoxy,Standard,Hand Layup + Compression Moulding,Unidirectional (UD),55.0,0.0,0.0,0.0,120.0,45.0,[45]_UD,50.0,0.0,50.0,8.0,2.4,Longitudinal_Tension,ASTM D3039,RTD,1,23.0,Dry,0,176.0,16.1,,,,,,,,,176.0,16.1,1,230,3530,1.76,4,CrossPly_0_90,4,128.07500000000002,15.134756504336224,0.5,1973.0000000000002,0.19166666666666668,55.0,0.06324555320336758,8.462309913166132,0.0,986.5000000000001,1.5305,1289.1212022214963
