Repository: riteshroshann/deeplearning_imicw

<h1 align="center">🧬 AI-Driven Property Optimisation of CFRP Composites</h1>

<em>A modular deep learning + physics-informed pipeline for predicting and optimising the mechanical properties of carbon fibre reinforced polymer composites.</em>
---

## Overview

This repository implements a complete material informatics pipeline — from curated literature data to multi-objective genetic algorithm design optimisation — for predicting the tensile strength and elastic modulus of aerospace-grade CFRP laminates.

The system achieves **R² = 0.934** (GBM) and **R² = 0.870** (stacked ensemble) on held-out test data, and discovers optimal laminate configurations via NSGA-II that reach **σ ≈ 1784 MPa**.

File: outputs/CFRP_Engineered_Dataset.csv (part 3 of 5)
source_id,source_ref,doi_or_url,data_extraction,data_type,fiber_type,resin_type,fiber_grade,manufacturing_method,fabric_type,fiber_volume_pct,CNT_vol_frac_pct,interlayer_vol_frac_pct,manufacturing_pressure_psi,Tg_dry_C,Tg_wet_C,layup_code,pct_0_plies,pct_45_plies,pct_90_plies,num_plies,thickness_mm,test_type,test_standard,environment,env_code,temperature_C,moisture_condition,moisture_code,tensile_strength_MPa,tensile_modulus_GPa,compressive_strength_MPa,compressive_modulus_GPa,flexural_strength_MPa,flexural_modulus_GPa,shear_strength_MPa,GIIc_Jm2,reported_CV_pct,reported_std_MPa,strength_MPa,modulus_GPa,fiber_rank,fiber_tensile_modulus_GPa,fiber_tensile_strength_MPa,fiber_density_gcc,manufacturing_code,layup_class,layup_code_num,E_L_ROM_GPa,E_T_HT_GPa,orientation_efficiency,sigma_L_ROM_MPa,thermal_knockdown,effective_Vf_pct,mfg_quality_index,anisotropy_proxy,cnt_il_synergy,zero_ply_contribution,composite_density_gcc,sigma_L_specific
S3,"Mohamed H. et al. Effect of fibre orientation on tensile properties of CFRP. Alexandria Engineering Journal, 2023.",https://doi.org/10.1016/j.aej.2022.09.020,Table 4 — all 25 individual specimen tensile values,Experimental,T300,Epoxy,Standard,Hand Layup + Compression Moulding,Unidirectional (UD),55.0,0.0,0.0,0.0,120.0,45.0,[45]_UD,50.0,0.0,50.0,8.0,2.4,Longitudinal_Tension,ASTM D3039,RTD,1,23.0,Dry,0,184.0,16.5,,,,,,,,,184.0,16.5,1,230,3530,1.76,4,CrossPly_0_90,4,128.07500000000002,15.134756504336224,0.5,1973.0000000000002,0.19166666666666668,55.0,0.06324555320336758,8.462309913166132,0.0,986.5000000000001,1.5305,1289.1212022214963
S3,"Mohamed H. et al. Effect of fibre orientation on tensile properties of CFRP. Alexandria Engineering Journal, 2023.",https://doi.org/10.1016/j.aej.2022.09.020,Table 4 — all 25 individual specimen tensile values,Experimental,T300,Epoxy,Standard,Hand Layup + Compression Moulding,Unidirectional (UD),55.0,0.0,0.0,0.0,120.0,45.0,[45]_UD,50.0,0.0,50.0,8.0,2.4,Longitudinal_Tension,ASTM D3039,RTD,1,23.0,Dry,0,179.0,16.2,,,,,,,,,179.0,16.2,1,230,3530,1.76,4,CrossPly_0_90,4,128.07500000000002,15.134756504336224,0.5,1973.0000000000002,0.19166666666666668,55.0,0.06324555320336758,8.462309913166132,0.0,986.5000000000001,1.5305,1289.1212022214963
S3,"Mohamed H. et al. Effect of fibre orientation on tensile properties of CFRP. Alexandria Engineering Journal, 2023.",https://doi.org/10.1016/j.aej.2022.09.020,Table 4 — all 25 individual specimen tensile values,Experimental,T300,Epoxy,Standard,Hand Layup + Compression Moulding,Unidirectional (UD),55.0,0.0,0.0,0.0,120.0,45.0,[45]_UD,50.0,0.0,50.0,8.0,2.4,Longitudinal_Tension,ASTM D3039,RTD,1,23.0,Dry,0,182.0,16.4,,,,,,,,,182.0,16.4,1,230,3530,1.76,4,CrossPly_0_90,4,128.07500000000002,15.134756504336224,0.5,1973.0000000000002,0.19166666666666668,55.0,0.06324555320336758,8.462309913166132,0.0,986.5000000000001,1.5305,1289.1212022214963
S3,"Mohamed H. et al. Effect of fibre orientation on tensile properties of CFRP. Alexandria Engineering Journal, 2023.",https://doi.org/10.1016/j.aej.2022.09.020,Table 4 — all 25 individual specimen tensile values,Experimental,T300,Epoxy,Standard,Hand Layup + Compression Moulding,Unidirectional (UD),55.0,0.0,0.0,0.0,120.0,45.0,[60]_UD,25.0,0.0,75.0,8.0,2.4,Longitudinal_Tension,ASTM D3039,RTD,1,23.0,Dry,0,148.0,11.8,,,,,,,,,148.0,11.8,1,230,3530,1.76,4,Mixed,8,128.07500000000002,15.134756504336224,0.25,1973.0000000000002,0.19166666666666668,55.0,0.06324555320336758,8.462309913166132,0.0,493.25000000000006,1.5305,1289.1212022214963
S3,"Mohamed H. et al. Effect of fibre orientation on tensile properties of CFRP. Alexandria Engineering Journal, 2023.",https://doi.org/10.1016/j.aej.2022.09.020,Table 4 — all 25 individual specimen tensile values,Experimental,T300,Epoxy,Standard,Hand Layup + Compression Moulding,Unidirectional (UD),55.0,0.0,0.0,0.0,120.0,45.0,[60]_UD,25.0,0.0,75.0,8.0,2.4,Longitudinal_Tension,ASTM D3039,RTD,1,23.0,Dry,0,144.0,11.6,,,,,,,,,144.0,11.6,1,230,3530,1.76,4,Mixed,8,128.07500000000002,15.134756504336224,0.25,1973.0000000000002,0.19166666666666668,55.0,0.06324555320336758,8.462309913166132,0.0,493.25000000000006,1.5305,1289.1212022214963
S3,"Mohamed H. et al. Effect of fibre orientation on tensile properties of CFRP. Alexandria Engineering Journal, 2023.",https://doi.org/10.1016/j.aej.2022.09.020,Table 4 — all 25 individual specimen tensile values,Experimental,T300,Epoxy,Standard,Hand Layup + Compression Moulding,Unidirectional (UD),55.0,0.0,0.0,0.0,120.0,45.0,[60]_UD,25.0,0.0,75.0,8.0,2.4,Longitudinal_Tension,ASTM D3039,RTD,1,23.0,Dry,0,151.0,12.0,,,,,,,,,151.0,12.0,1,230,3530,1.76,4,Mixed,8,128.07500000000002,15.134756504336224,0.25,1973.0000000000002,0.19166666666666668,55.0,0.06324555320336758,8.462309913166132,0.0,493.25000000000006,1.5305,1289.1212022214963
S3,"Mohamed H. et al. Effect of fibre orientation on tensile properties of CFRP. Alexandria Engineering Journal, 2023.",https://doi.org/10.1016/j.aej.2022.09.020,Table 4 — all 25 individual specimen tensile values,Experimental,T300,Epoxy,Standard,Hand Layup + Compression Moulding,Unidirectional (UD),55.0,0.0,0.0,0.0,120.0,45.0,[60]_UD,25.0,0.0,75.0,8.0,2.4,Longitudinal_Tension,ASTM D3039,RTD,1,23.0,Dry,0,147.0,11.7,,,,,,,,,147.0,11.7,1,230,3530,1.76,4,Mixed,8,128.07500000000002,15.134756504336224,0.25,1973.0000000000002,0.19166666666666668,55.0,0.06324555320336758,8.462309913166132,0.0,493.25000000000006,1.5305,1289.1212022214963
S3,"Mohamed H. et al. Effect of fibre orientation on tensile properties of CFRP. Alexandria Engineering Journal, 2023.",https://doi.org/10.1016/j.aej.2022.09.020,Table 4 — all 25 individual specimen tensile values,Experimental,T300,Epoxy,Standard,Hand Layup + Compression Moulding,Unidirectional (UD),55.0,0.0,0.0,0.0,120.0,45.0,[60]_UD,25.0,0.0,75.0,8.0,2.4,Longitudinal_Tension,ASTM D3039,RTD,1,23.0,Dry,0,149.0,11.9,,,,,,,,,149.0,11.9,1,230,3530,1.76,4,Mixed,8,128.07500000000002,15.134756504336224,0.25,1973.0000000000002,0.19166666666666668,55.0,0.06324555320336758,8.462309913166132,0.0,493.25000000000006,1.5305,1289.1212022214963
S3,"Mohamed H. et al. Effect of fibre orientation on tensile properties of CFRP. Alexandria Engineering Journal, 2023.",https://doi.org/10.1016/j.aej.2022.09.020,Table 4 — all 25 individual specimen tensile values,Experimental,T300,Epoxy,Standard,Hand Layup + Compression Moulding,Unidirectional (UD),55.0,0.0,0.0,0.0,120.0,45.0,[90]_UD,0.0,0.0,100.0,8.0,2.4,Longitudinal_Tension,ASTM D3039,RTD,1,23.0,Dry,0,62.0,8.9,,,,,,,,,62.0,8.9,1,230,3530,1.76,4,UD_90deg,2,128.07500000000002,15.134756504336224,1.4057996285562142e-65,1973.0000000000002,0.19166666666666668,55.0,0.06324555320336758,8.462309913166132,0.0,0.0,1.5305,1289.1212022214963
S3,"Mohamed H. et al. Effect of fibre orientation on tensile properties of CFRP. Alexandria Engineering Journal, 2023.",https://doi.org/10.1016/j.aej.2022.09.020,Table 4 — all 25 individual specimen tensile values,Experimental,T300,Epoxy,Standard,Hand Layup + Compression Moulding,Unidirectional (UD),55.0,0.0,0.0,0.0,120.0,45.0,[90]_UD,0.0,0.0,100.0,8.0,2.4,Longitudinal_Tension,ASTM D3039,RTD,1,23.0,Dry,0,60.0,8.7,,,,,,,,,60.0,8.7,1,230,3530,1.76,4,UD_90deg,2,128.07500000000002,15.134756504336224,1.4057996285562142e-65,1973.0000000000002,0.19166666666666668,55.0,0.06324555320336758,8.462309913166132,0.0,0.0,1.5305,1289.1212022214963
S3,"Mohamed H. et al. Effect of fibre orientation on tensile properties of CFRP. Alexandria Engineering Journal, 2023.",https://doi.org/10.1016/j.aej.2022.09.020,Table 4 — all 25 individual specimen tensile values,Experimental,T300,Epoxy,Standard,Hand Layup + Compression Moulding,Unidirectional (UD),55.0,0.0,0.0,0.0,120.0,45.0,[90]_UD,0.0,0.0,100.0,8.0,2.4,Longitudinal_Tension,ASTM D3039,RTD,1,23.0,Dry,0,64.0,9.1,,,,,,,,,64.0,9.1,1,230,3530,1.76,4,UD_90deg,2,128.07500000000002,15.134756504336224,1.4057996285562142e-65,1973.0000000000002,0.19166666666666668,55.0,0.06324555320336758,8.462309913166132,0.0,0.0,1.5305,1289.1212022214963
S3,"Mohamed H. et al. Effect of fibre orientation on tensile properties of CFRP. Alexandria Engineering Journal, 2023.",https://doi.org/10.1016/j.aej.2022.09.020,Table 4 — all 25 individual specimen tensile values,Experimental,T300,Epoxy,Standard,Hand Layup + Compression Moulding,Unidirectional (UD),55.0,0.0,0.0,0.0,120.0,45.0,[90]_UD,0.0,0.0,100.0,8.0,2.4,Longitudinal_Tension,ASTM D3039,RTD,1,23.0,Dry,0,61.0,8.8,,,,,,,,,61.0,8.8,1,230,3530,1.76,4,UD_90deg,2,128.07500000000002,15.134756504336224,1.4057996285562142e-65,1973.0000000000002,0.19166666666666668,55.0,0.06324555320336758,8.462309913166132,0.0,0.0,1.5305,1289.1212022214963
S3,"Mohamed H. et al. Effect of fibre orientation on tensile properties of CFRP. Alexandria Engineering Journal, 2023.",https://doi.org/10.1016/j.aej.2022.09.020,Table 4 — all 25 individual specimen tensile values,Experimental,T300,Epoxy,Standard,Hand Layup + Compression Moulding,Unidirectional (UD),55.0,0.0,0.0,0.0,120.0,45.0,[90]_UD,0.0,0.0,100.0,8.0,2.4,Longitudinal_Tension,ASTM D3039,RTD,1,23.0,Dry,0,63.0,9.0,,,,,,,,,63.0,9.0,1,230,3530,1.76,4,UD_90deg,2,128.07500000000002,15.134756504336224,1.4057996285562142e-65,1973.0000000000002,0.19166666666666668,55.0,0.06324555320336758,8.462309913166132,0.0,0.0,1.5305,1289.1212022214963
S4,"Sudarisman et al. Effect of water immersion on mechanical properties of CFRP. J. Composites Science, MDPI, 2023.",https://doi.org/10.3390/jcs7020056,"Table 3 — n=6 individual specimen values, dry and water-immersed",Experimental,T700,Epoxy,Standard,Vacuum Infusion,Twill Weave (2x2),57.2,0.0,0.0,0.0,130.0,55.0,[0/90]_Twill,50.0,0.0,50.0,8.0,2.8,Flexural_Test,ASTM D7264,RTD,1,23.0,Dry,0,,,,,742.0,57.3,,,,,742.0,57.3,3,230,4900,1.8,3,CrossPly_0_90,4,133.058,16.16133355670967,0.5,2832.76,0.17692307692307693,57.2,0.09486832980505137,8.233107715591858,0.0,1416.38,1.5646,1810.533043589416
S4,"Sudarisman et al. Effect of water immersion on mechanical properties of CFRP. J. Composites Science, MDPI, 2023.",https://doi.org/10.3390/jcs7020056,"Table 3 — n=6 individual specimen values, dry and water-immersed",Experimental,T700,Epoxy,Standard,Vacuum Infusion,Twill Weave (2x2),57.2,0.0,0.0,0.0,130.0,55.0,[0/90]_Twill,50.0,0.0,50.0,8.0,2.8,Flexural_Test,ASTM D7264,RTD,1,23.0,Dry,0,,,,,735.0,56.9,,,,,735.0,56.9,3,230,4900,1.8,3,CrossPly_0_90,4,133.058,16.16133355670967,0.5,2832.76,0.17692307692307693,57.2,0.09486832980505137,8.233107715591858,0.0,1416.38,1.5646,1810.533043589416
S4,"Sudarisman et al. Effect of water immersion on mechanical properties of CFRP. J. Composites Science, MDPI, 2023.",https://doi.org/10.3390/jcs7020056,"Table 3 — n=6 individual specimen values, dry and water-immersed",Experimental,T700,Epoxy,Standard,Vacuum Infusion,Twill Weave (2x2),57.2,0.0,0.0,0.0,130.0,55.0,[0/90]_Twill,50.0,0.0,50.0,8.0,2.8,Flexural_Test,ASTM D7264,RTD,1,23.0,Dry,0,,,,,749.0,57.7,,,,,749.0,57.7,3,230,4900,1.8,3,CrossPly_0_90,4,133.058,16.16133355670967,0.5,2832.76,0.17692307692307693,57.2,0.09486832980505137,8.233107715591858,0.0,1416.38,1.5646,1810.533043589416
S4,"Sudarisman et al. Effect of water immersion on mechanical properties of CFRP. J. Composites Science, MDPI, 2023.",https://doi.org/10.3390/jcs7020056,"Table 3 — n=6 individual specimen values, dry and water-immersed",Experimental,T700,Epoxy,Standard,Vacuum Infusion,Twill Weave (2x2),57.2,0.0,0.0,0.0,130.0,55.0,[0/90]_Twill,50.0,0.0,50.0,8.0,2.8,Flexural_Test,ASTM D7264,RTD,1,23.0,Dry,0,,,,,738.0,57.0,,,,,738.0,57.0,3,230,4900,1.8,3,CrossPly_0_90,4,133.058,16.16133355670967,0.5,2832.76,0.17692307692307693,57.2,0.09486832980505137,8.233107715591858,0.0,1416.38,1.5646,1810.533043589416
S4,"Sudarisman et al. Effect of water immersion on mechanical properties of CFRP. J. Composites Science, MDPI, 2023.",https://doi.org/10.3390/jcs7020056,"Table 3 — n=6 individual specimen values, dry and water-immersed",Experimental,T700,Epoxy,Standard,Vacuum Infusion,Twill Weave (2x2),57.2,0.0,0.0,0.0,130.0,55.0,[0/90]_Twill,50.0,0.0,50.0,8.0,2.8,Flexural_Test,ASTM D7264,RTD,1,23.0,Dry,0,,,,,744.0,57.4,,,,,744.0,57.4,3,230,4900,1.8,3,CrossPly_0_90,4,133.058,16.16133355670967,0.5,2832.76,0.17692307692307693,57.2,0.09486832980505137,8.233107715591858,0.0,1416.38,1.5646,1810.533043589416
S4,"Sudarisman et al. Effect of water immersion on mechanical properties of CFRP. J. Composites Science, MDPI, 2023.",https://doi.org/10.3390/jcs7020056,"Table 3 — n=6 individual specimen values, dry and water-immersed",Experimental,T700,Epoxy,Standard,Vacuum Infusion,Twill Weave (2x2),57.2,0.0,0.0,0.0,130.0,55.0,[0/90]_Twill,50.0,0.0,50.0,8.0,2.8,Flexural_Test,ASTM D7264,RTD,1,23.0,Dry,0,,,,,740.0,57.1,,,,,740.0,57.1,3,230,4900,1.8,3,CrossPly_0_90,4,133.058,16.16133355670967,0.5,2832.76,0.17692307692307693,57.2,0.09486832980505137,8.233107715591858,0.0,1416.38,1.5646,1810.533043589416
S4,"Sudarisman et al. Effect of water immersion on mechanical properties of CFRP. J. Composites Science, MDPI, 2023.",https://doi.org/10.3390/jcs7020056,"Table 3 — n=6 individual specimen values, dry and water-immersed",Experimental,T700,Epoxy,Standard,Vacuum Infusion,Twill Weave (2x2),57.2,0.0,0.0,0.0,130.0,55.0,[0/90]_Twill,50.0,0.0,50.0,8.0,2.8,Flexural_Test,ASTM D7264,RTD,1,23.0,Wet,1,,,,,551.0,52.1,,,,,551.0,52.1,3,230,4900,1.8,3,CrossPly_0_90,4,133.058,16.16133355670967,0.5,2832.76,0.17692307692307693,56.7,0.09486832980505137,8.233107715591858,0.0,1416.38,1.5646,1810.533043589416
S4,"Sudarisman et al. Effect of water immersion on mechanical properties of CFRP. J. Composites Science, MDPI, 2023.",https://doi.org/10.3390/jcs7020056,"Table 3 — n=6 individual specimen values, dry and water-immersed",Experimental,T700,Epoxy,Standard,Vacuum Infusion,Twill Weave (2x2),57.2,0.0,0.0,0.0,130.0,55.0,[0/90]_Twill,50.0,0.0,50.0,8.0,2.8,Flexural_Test,ASTM D7264,RTD,1,23.0,Wet,1,,,,,544.0,51.7,,,,,544.0,51.7,3,230,4900,1.8,3,CrossPly_0_90,4,133.058,16.16133355670967,0.5,2832.76,0.17692307692307693,56.7,0.09486832980505137,8.233107715591858,0.0,1416.38,1.5646,1810.533043589416
S4,"Sudarisman et al. Effect of water immersion on mechanical properties of CFRP. J. Composites Science, MDPI, 2023.",https://doi.org/10.3390/jcs7020056,"Table 3 — n=6 individual specimen values, dry and water-immersed",Experimental,T700,Epoxy,Standard,Vacuum Infusion,Twill Weave (2x2),57.2,0.0,0.0,0.0,130.0,55.0,[0/90]_Twill,50.0,0.0,50.0,8.0,2.8,Flexural_Test,ASTM D7264,RTD,1,23.0,Wet,1,,,,,558.0,52.5,,,,,558.0,52.5,3,230,4900,1.8,3,CrossPly_0_90,4,133.058,16.16133355670967,0.5,2832.76,0.17692307692307693,56.7,0.09486832980505137,8.233107715591858,0.0,1416.38,1.5646,1810.533043589416
S4,"Sudarisman et al. Effect of water immersion on mechanical properties of CFRP. J. Composites Science, MDPI, 2023.",https://doi.org/10.3390/jcs7020056,"Table 3 — n=6 individual specimen values, dry and water-immersed",Experimental,T700,Epoxy,Standard,Vacuum Infusion,Twill Weave (2x2),57.2,0.0,0.0,0.0,130.0,55.0,[0/90]_Twill,50.0,0.0,50.0,8.0,2.8,Flexural_Test,ASTM D7264,RTD,1,23.0,Wet,1,,,,,548.0,51.9,,,,,548.0,51.9,3,230,4900,1.8,3,CrossPly_0_90,4,133.058,16.16133355670967,0.5,2832.76,0.17692307692307693,56.7,0.09486832980505137,8.233107715591858,0.0,1416.38,1.5646,1810.533043589416
S4,"Sudarisman et al. Effect of water immersion on mechanical properties of CFRP. J. Composites Science, MDPI, 2023.",https://doi.org/10.3390/jcs7020056,"Table 3 — n=6 individual specimen values, dry and water-immersed",Experimental,T700,Epoxy,Standard,Vacuum Infusion,Twill Weave (2x2),57.2,0.0,0.0,0.0,130.0,55.0,[0/90]_Twill,50.0,0.0,50.0,8.0,2.8,Flexural_Test,ASTM D7264,RTD,1,23.0,Wet,1,,,,,554.0,52.2,,,,,554.0,52.2,3,230,4900,1.8,3,CrossPly_0_90,4,133.058,16.16133355670967,0.5,2832.76,0.17692307692307693,56.7,0.09486832980505137,8.233107715591858,0.0,1416.38,1.5646,1810.533043589416
S4,"Sudarisman et al. Effect of water immersion on mechanical properties of CFRP. J. Composites Science, MDPI, 2023.",https://doi.org/10.3390/jcs7020056,"Table 3 — n=6 individual specimen values, dry and water-immersed",Experimental,T700,Epoxy,Standard,Vacuum Infusion,Twill Weave (2x2),57.2,0.0,0.0,0.0,130.0,55.0,[0/90]_Twill,50.0,0.0,50.0,8.0,2.8,Flexural_Test,ASTM D7264,RTD,1,23.0,Wet,1,,,,,546.0,51.8,,,,,546.0,51.8,3,230,4900,1.8,3,CrossPly_0_90,4,133.058,16.16133355670967,0.5,2832.76,0.17692307692307693,56.7,0.09486832980505137,8.233107715591858,0.0,1416.38,1.5646,1810.533043589416
S4,"Sudarisman et al. Effect of water immersion on mechanical properties of CFRP. J. Composites Science, MDPI, 2023.",https://doi.org/10.3390/jcs7020056,"Table 3 — n=6 individual specimen values, dry and water-immersed",Experimental,T700,Epoxy,Standard,Vacuum Infusion,Twill Weave (2x2),57.2,0.0,0.0,0.0,130.0,55.0,[0/90]_Twill,50.0,0.0,50.0,8.0,2.8,Longitudinal_Tension,ASTM D3039,RTD,1,23.0,Dry,0,612.0,63.4,,,,,,,,,612.0,63.4,3,230,4900,1.8,3,CrossPly_0_90,4,133.058,16.16133355670967,0.5,2832.76,0.17692307692307693,57.2,0.09486832980505137,8.233107715591858,0.0,1416.38,1.5646,1810.533043589416
S4,"Sudarisman et al. Effect of water immersion on mechanical properties of CFRP. J. Composites Science, MDPI, 2023.",https://doi.org/10.3390/jcs7020056,"Table 3 — n=6 individual specimen values, dry and water-immersed",Experimental,T700,Epoxy,Standard,Vacuum Infusion,Twill Weave (2x2),57.2,0.0,0.0,0.0,130.0,55.0,[0/90]_Twill,50.0,0.0,50.0,8.0,2.8,Longitudinal_Tension,ASTM D3039,RTD,1,23.0,Dry,0,605.0,63.0,,,,,,,,,605.0,63.0,3,230,4900,1.8,3,CrossPly_0_90,4,133.058,16.16133355670967,0.5,2832.76,0.17692307692307693,57.2,0.09486832980505137,8.233107715591858,0.0,1416.38,1.5646,1810.533043589416
S4,"Sudarisman et al. Effect of water immersion on mechanical properties of CFRP. J. Composites Science, MDPI, 2023.",https://doi.org/10.3390/jcs7020056,"Table 3 — n=6 individual specimen values, dry and water-immersed",Experimental,T700,Epoxy,Standard,Vacuum Infusion,Twill Weave (2x2),57.2,0.0,0.0,0.0,130.0,55.0,[0/90]_Twill,50.0,0.0,50.0,8.0,2.8,Longitudinal_Tension,ASTM D3039,RTD,1,23.0,Dry,0,619.0,63.8,,,,,,,,,619.0,63.8,3,230,4900,1.8,3,CrossPly_0_90,4,133.058,16.16133355670967,0.5,2832.76,0.17692307692307693,57.2,0.09486832980505137,8.233107715591858,0.0,1416.38,1.5646,1810.533043589416
S4,"Sudarisman et al. Effect of water immersion on mechanical properties of CFRP. J. Composites Science, MDPI, 2023.",https://doi.org/10.3390/jcs7020056,"Table 3 — n=6 individual specimen values, dry and water-immersed",Experimental,T700,Epoxy,Standard,Vacuum Infusion,Twill Weave (2x2),57.2,0.0,0.0,0.0,130.0,55.0,[0/90]_Twill,50.0,0.0,50.0,8.0,2.8,Longitudinal_Tension,ASTM D3039,RTD,1,23.0,Dry,0,608.0,63.2,,,,,,,,,608.0,63.2,3,230,4900,1.8,3,CrossPly_0_90,4,133.058,16.16133355670967,0.5,2832.76,0.17692307692307693,57.2,0.09486832980505137,8.233107715591858,0.0,1416.38,1.5646,1810.533043589416
S4,"Sudarisman et al. Effect of water immersion on mechanical properties of CFRP. J. Composites Science, MDPI, 2023.",https://doi.org/10.3390/jcs7020056,"Table 3 — n=6 individual specimen values, dry and water-immersed",Experimental,T700,Epoxy,Standard,Vacuum Infusion,Twill Weave (2x2),57.2,0.0,0.0,0.0,130.0,55.0,[0/90]_Twill,50.0,0.0,50.0,8.0,2.8,Longitudinal_Tension,ASTM D3039,RTD,1,23.0,Dry,0,614.0,63.5,,,,,,,,,614.0,63.5,3,230,4900,1.8,3,CrossPly_0_90,4,133.058,16.16133355670967,0.5,2832.76,0.17692307692307693,57.2,0.09486832980505137,8.233107715591858,0.0,1416.38,1.5646,1810.533043589416
S4,"Sudarisman et al. Effect of water immersion on mechanical properties of CFRP. J. Composites Science, MDPI, 2023.",https://doi.org/10.3390/jcs7020056,"Table 3 — n=6 individual specimen values, dry and water-immersed",Experimental,T700,Epoxy,Standard,Vacuum Infusion,Twill Weave (2x2),57.2,0.0,0.0,0.0,130.0,55.0,[0/90]_Twill,50.0,0.0,50.0,8.0,2.8,Longitudinal_Tension,ASTM D3039,RTD,1,23.0,Dry,0,610.0,63.2,,,,,,,,,610.0,63.2,3,230,4900,1.8,3,CrossPly_0_90,4,133.058,16.16133355670967,0.5,2832.76,0.17692307692307693,57.2,0.09486832980505137,8.233107715591858,0.0,1416.38,1.5646,1810.533043589416
S4,"Sudarisman et al. Effect of water immersion on mechanical properties of CFRP. J. Composites Science, MDPI, 2023.",https://doi.org/10.3390/jcs7020056,"Table 3 — n=6 individual specimen values, dry and water-immersed",Experimental,T700,Epoxy,Standard,Vacuum Infusion,Twill Weave (2x2),57.2,0.0,0.0,0.0,130.0,55.0,[0/90]_Twill,50.0,0.0,50.0,8.0,2.8,Longitudinal_Tension,ASTM D3039,RTD,1,23.0,Wet,1,574.0,61.8,,,,,,,,,574.0,61.8,3,230,4900,1.8,3,CrossPly_0_90,4,133.058,16.16133355670967,0.5,2832.76,0.17692307692307693,56.7,0.09486832980505137,8.233107715591858,0.0,1416.38,1.5646,1810.533043589416
S4,"Sudarisman et al. Effect of water immersion on mechanical properties of CFRP. J. Composites Science, MDPI, 2023.",https://doi.org/10.3390/jcs7020056,"Table 3 — n=6 individual specimen values, dry and water-immersed",Experimental,T700,Epoxy,Standard,Vacuum Infusion,Twill Weave (2x2),57.2,0.0,0.0,0.0,130.0,55.0,[0/90]_Twill,50.0,0.0,50.0,8.0,2.8,Longitudinal_Tension,ASTM D3039,RTD,1,23.0,Wet,1,567.0,61.4,,,,,,,,,567.0,61.4,3,230,4900,1.8,3,CrossPly_0_90,4,133.058,16.16133355670967,0.5,2832.76,0.17692307692307693,56.7,0.09486832980505137,8.233107715591858,0.0,1416.38,1.5646,1810.533043589416
S4,"Sudarisman et al. Effect of water immersion on mechanical properties of CFRP. J. Composites Science, MDPI, 2023.",https://doi.org/10.3390/jcs7020056,"Table 3 — n=6 individual specimen values, dry and water-immersed",Experimental,T700,Epoxy,Standard,Vacuum Infusion,Twill Weave (2x2),57.2,0.0,0.0,0.0,130.0,55.0,[0/90]_Twill,50.0,0.0,50.0,8.0,2.8,Longitudinal_Tension,ASTM D3039,RTD,1,23.0,Wet,1,581.0,62.2,,,,,,,,,581.0,62.2,3,230,4900,1.8,3,CrossPly_0_90,4,133.058,16.16133355670967,0.5,2832.76,0.17692307692307693,56.7,0.09486832980505137,8.233107715591858,0.0,1416.38,1.5646,1810.533043589416
S4,"Sudarisman et al. Effect of water immersion on mechanical properties of CFRP. J. Composites Science, MDPI, 2023.",https://doi.org/10.3390/jcs7020056,"Table 3 — n=6 individual specimen values, dry and water-immersed",Experimental,T700,Epoxy,Standard,Vacuum Infusion,Twill Weave (2x2),57.2,0.0,0.0,0.0,130.0,55.0,[0/90]_Twill,50.0,0.0,50.0,8.0,2.8,Longitudinal_Tension,ASTM D3039,RTD,1,23.0,Wet,1,571.0,61.6,,,,,,,,,571.0,61.6,3,230,4900,1.8,3,CrossPly_0_90,4,133.058,16.16133355670967,0.5,2832.76,0.17692307692307693,56.7,0.09486832980505137,8.233107715591858,0.0,1416.38,1.5646,1810.533043589416
S4,"Sudarisman et al. Effect of water immersion on mechanical properties of CFRP. J. Composites Science, MDPI, 2023.",https://doi.org/10.3390/jcs7020056,"Table 3 — n=6 individual specimen values, dry and water-immersed",Experimental,T700,Epoxy,Standard,Vacuum Infusion,Twill Weave (2x2),57.2,0.0,0.0,0.0,130.0,55.0,[0/90]_Twill,50.0,0.0,50.0,8.0,2.8,Longitudinal_Tension,ASTM D3039,RTD,1,23.0,Wet,1,577.0,61.9,,,,,,,,,577.0,61.9,3,230,4900,1.8,3,CrossPly_0_90,4,133.058,16.16133355670967,0.5,2832.76,0.17692307692307693,56.7,0.09486832980505137,8.233107715591858,0.0,1416.38,1.5646,1810.533043589416
S4,"Sudarisman et al. Effect of water immersion on mechanical properties of CFRP. J. Composites Science, MDPI, 2023.",https://doi.org/10.3390/jcs7020056,"Table 3 — n=6 individual specimen values, dry and water-immersed",Experimental,T700,Epoxy,Standard,Vacuum Infusion,Twill Weave (2x2),57.2,0.0,0.0,0.0,130.0,55.0,[0/90]_Twill,50.0,0.0,50.0,8.0,2.8,Longitudinal_Tension,ASTM D3039,RTD,1,23.0,Wet,1,569.0,61.6,,,,,,,,,569.0,61.6,3,230,4900,1.8,3,CrossPly_0_90,4,133.058,16.16133355670967,0.5,2832.76,0.17692307692307693,56.7,0.09486832980505137,8.233107715591858,0.0,1416.38,1.5646,1810.533043589416
S4,"Sudarisman et al. Effect of water immersion on mechanical properties of CFRP. J. Composites Science, MDPI, 2023.",https://doi.org/10.3390/jcs7020056,"Table 3 — n=6 individual specimen values, dry and water-immersed",Experimental,T700,Epoxy,Standard,Vacuum Infusion,Twill Weave (2x2),57.2,0.0,0.0,0.0,130.0,55.0,[0/90]_Twill,50.0,0.0,50.0,8.0,2.8,Longitudinal_Compression,ASTM D6641,RTD,1,23.0,Dry,0,,,480.0,58.2,,,,,,,480.0,58.2,3,230,4900,1.8,3,CrossPly_0_90,4,133.058,16.16133355670967,0.5,2832.76,0.17692307692307693,57.2,0.09486832980505137,8.233107715591858,0.0,1416.38,1.5646,1810.533043589416
S4,"Sudarisman et al. Effect of water immersion on mechanical properties of CFRP. J. Composites Science, MDPI, 2023.",https://doi.org/10.3390/jcs7020056,"Table 3 — n=6 individual specimen values, dry and water-immersed",Experimental,T700,Epoxy,Standard,Vacuum Infusion,Twill Weave (2x2),57.2,0.0,0.0,0.0,130.0,55.0,[0/90]_Twill,50.0,0.0,50.0,8.0,2.8,Longitudinal_Compression,ASTM D6641,RTD,1,23.0,Dry,0,,,474.0,57.8,,,,,,,474.0,57.8,3,230,4900,1.8,3,CrossPly_0_90,4,133.058,16.16133355670967,0.5,2832.76,0.17692307692307693,57.2,0.09486832980505137,8.233107715591858,0.0,1416.38,1.5646,1810.533043589416
S4,"Sudarisman et al. Effect of water immersion on mechanical properties of CFRP. J. Composites Science, MDPI, 2023.",https://doi.org/10.3390/jcs7020056,"Table 3 — n=6 individual specimen values, dry and water-immersed",Experimental,T700,Epoxy,Standard,Vacuum Infusion,Twill Weave (2x2),57.2,0.0,0.0,0.0,130.0,55.0,[0/90]_Twill,50.0,0.0,50.0,8.0,2.8,Longitudinal_Compression,ASTM D6641,RTD,1,23.0,Dry,0,,,487.0,58.6,,,,,,,487.0,58.6,3,230,4900,1.8,3,CrossPly_0_90,4,133.058,16.16133355670967,0.5,2832.76,0.17692307692307693,57.2,0.09486832980505137,8.233107715591858,0.0,1416.38,1.5646,1810.533043589416
S4,"Sudarisman et al. Effect of water immersion on mechanical properties of CFRP. J. Composites Science, MDPI, 2023.",https://doi.org/10.3390/jcs7020056,"Table 3 — n=6 individual specimen values, dry and water-immersed",Experimental,T700,Epoxy,Standard,Vacuum Infusion,Twill Weave (2x2),57.2,0.0,0.0,0.0,130.0,55.0,[0/90]_Twill,50.0,0.0,50.0,8.0,2.8,Longitudinal_Compression,ASTM D6641,RTD,1,23.0,Dry,0,,,477.0,58.0,,,,,,,477.0,58.0,3,230,4900,1.8,3,CrossPly_0_90,4,133.058,16.16133355670967,0.5,2832.76,0.17692307692307693,57.2,0.09486832980505137,8.233107715591858,0.0,1416.38,1.5646,1810.533043589416
S4,"Sudarisman et al. Effect of water immersion on mechanical properties of CFRP. J. Composites Science, MDPI, 2023.",https://doi.org/10.3390/jcs7020056,"Table 3 — n=6 individual specimen values, dry and water-immersed",Experimental,T700,Epoxy,Standard,Vacuum Infusion,Twill Weave (2x2),57.2,0.0,0.0,0.0,130.0,55.0,[0/90]_Twill,50.0,0.0,50.0,8.0,2.8,Longitudinal_Compression,ASTM D6641,RTD,1,23.0,Dry,0,,,483.0,58.3,,,,,,,483.0,58.3,3,230,4900,1.8,3,CrossPly_0_90,4,133.058,16.16133355670967,0.5,2832.76,0.17692307692307693,57.2,0.09486832980505137,8.233107715591858,0.0,1416.38,1.5646,1810.533043589416
S4,"Sudarisman et al. Effect of water immersion on mechanical properties of CFRP. J. Composites Science, MDPI, 2023.",https://doi.org/10.3390/jcs7020056,"Table 3 — n=6 individual specimen values, dry and water-immersed",Experimental,T700,Epoxy,Standard,Vacuum Infusion,Twill Weave (2x2),57.2,0.0,0.0,0.0,130.0,55.0,[0/90]_Twill,50.0,0.0,50.0,8.0,2.8,Longitudinal_Compression,ASTM D6641,RTD,1,23.0,Dry,0,,,475.0,58.0,,,,,,,475.0,58.0,3,230,4900,1.8,3,CrossPly_0_90,4,133.058,16.16133355670967,0.5,2832.76,0.17692307692307693,57.2,0.09486832980505137,8.233107715591858,0.0,1416.38,1.5646,1810.533043589416
S4,"Sudarisman et al. Effect of water immersion on mechanical properties of CFRP. J. Composites Science, MDPI, 2023.",https://doi.org/10.3390/jcs7020056,"Table 3 — n=6 individual specimen values, dry and water-immersed",Experimental,T700,Epoxy,Standard,Vacuum Infusion,Twill Weave (2x2),57.2,0.0,0.0,0.0,130.0,55.0,[0/90]_Twill,50.0,0.0,50.0,8.0,2.8,Longitudinal_Compression,ASTM D6641,RTD,1,23.0,Wet,1,,,431.0,57.1,,,,,,,431.0,57.1,3,230,4900,1.8,3,CrossPly_0_90,4,133.058,16.16133355670967,0.5,2832.76,0.17692307692307693,56.7,0.09486832980505137,8.233107715591858,0.0,1416.38,1.5646,1810.533043589416
S4,"Sudarisman et al. Effect of water immersion on mechanical properties of CFRP. J. Composites Science, MDPI, 2023.",https://doi.org/10.3390/jcs7020056,"Table 3 — n=6 individual specimen values, dry and water-immersed",Experimental,T700,Epoxy,Standard,Vacuum Infusion,Twill Weave (2x2),57.2,0.0,0.0,0.0,130.0,55.0,[0/90]_Twill,50.0,0.0,50.0,8.0,2.8,Longitudinal_Compression,ASTM D6641,RTD,1,23.0,Wet,1,,,425.0,56.7,,,,,,,425.0,56.7,3,230,4900,1.8,3,CrossPly_0_90,4,133.058,16.16133355670967,0.5,2832.76,0.17692307692307693,56.7,0.09486832980505137,8.233107715591858,0.0,1416.38,1.5646,1810.533043589416
S4,"Sudarisman et al. Effect of water immersion on mechanical properties of CFRP. J. Composites Science, MDPI, 2023.",https://doi.org/10.3390/jcs7020056,"Table 3 — n=6 individual specimen values, dry and water-immersed",Experimental,T700,Epoxy,Standard,Vacuum Infusion,Twill Weave (2x2),57.2,0.0,0.0,0.0,130.0,55.0,[0/90]_Twill,50.0,0.0,50.0,8.0,2.8,Longitudinal_Compression,ASTM D6641,RTD,1,23.0,Wet,1,,,438.0,57.5,,,,,,,438.0,57.5,3,230,4900,1.8,3,CrossPly_0_90,4,133.058,16.16133355670967,0.5,2832.76,0.17692307692307693,56.7,0.09486832980505137,8.233107715591858,0.0,1416.38,1.5646,1810.533043589416
S4,"Sudarisman et al. Effect of water immersion on mechanical properties of CFRP. J. Composites Science, MDPI, 2023.",https://doi.org/10.3390/jcs7020056,"Table 3 — n=6 individual specimen values, dry and water-immersed",Experimental,T700,Epoxy,Standard,Vacuum Infusion,Twill Weave (2x2),57.2,0.0,0.0,0.0,130.0,55.0,[0/90]_Twill,50.0,0.0,50.0,8.0,2.8,Longitudinal_Compression,ASTM D6641,RTD,1,23.0,Wet,1,,,428.0,56.9,,,,,,,428.0,56.9,3,230,4900,1.8,3,CrossPly_0_90,4,133.058,16.16133355670967,0.5,2832.76,0.17692307692307693,56.7,0.09486832980505137,8.233107715591858,0.0,1416.38,1.5646,1810.533043589416
S4,"Sudarisman et al. Effect of water immersion on mechanical properties of CFRP. J. Composites Science, MDPI, 2023.",https://doi.org/10.3390/jcs7020056,"Table 3 — n=6 individual specimen values, dry and water-immersed",Experimental,T700,Epoxy,Standard,Vacuum Infusion,Twill Weave (2x2),57.2,0.0,0.0,0.0,130.0,55.0,[0/90]_Twill,50.0,0.0,50.0,8.0,2.8,Longitudinal_Compression,ASTM D6641,RTD,1,23.0,Wet,1,,,434.0,57.2,,,,,,,434.0,57.2,3,230,4900,1.8,3,CrossPly_0_90,4,133.058,16.16133355670967,0.5,2832.76,0.17692307692307693,56.7,0.09486832980505137,8.233107715591858,0.0,1416.38,1.5646,1810.533043589416
S4,"Sudarisman et al. Effect of water immersion on mechanical properties of CFRP. J. Composites Science, MDPI, 2023.",https://doi.org/10.3390/jcs7020056,"Table 3 — n=6 individual specimen values, dry and water-immersed",Experimental,T700,Epoxy,Standard,Vacuum Infusion,Twill Weave (2x2),57.2,0.0,0.0,0.0,130.0,55.0,[0/90]_Twill,50.0,0.0,50.0,8.0,2.8,Longitudinal_Compression,ASTM D6641,RTD,1,23.0,Wet,1,,,426.0,56.9,,,,,,,426.0,56.9,3,230,4900,1.8,3,CrossPly_0_90,4,133.058,16.16133355670967,0.5,2832.76,0.17692307692307693,56.7,0.09486832980505137,8.233107715591858,0.0,1416.38,1.5646,1810.533043589416
S6,"Tefera G. et al. Mechanical properties of T700/epoxy at -80 to 150 C. J. Composite Materials, Sage, 2022.",https://doi.org/10.1177/00219983221094290,Table 3 — mean values at 6 temperatures (n=3-5 per condition),Mean_value,T700,Epoxy,Aerospace,Autoclave,Unidirectional (UD),57.0,0.0,0.0,85.0,125.0,50.0,[0]_UD,100.0,0.0,0.0,16.0,2.0,Longitudinal_Tension,ASTM D3039,CTD,0,-80.0,Dry,0,1680.0,148.2,,,,,,,,,1680.0,148.2,3,230,4900,1.8,1,UD_0deg,1,132.605,16.06409008758515,1.0,2823.0999999999995,-0.64,57.0,4.6097722286464435,8.254747033725952,0.0,2823.0999999999995,1.5635000000000001,1805.6283978253912
S6,"Tefera G. et al. Mechanical properties of T700/epoxy at -80 to 150 C. J. Composite Materials, Sage, 2022.",https://doi.org/10.1177/00219983221094290,Table 3 — mean values at 6 temperatures (n=3-5 per condition),Mean_value,T700,Epoxy,Aerospace,Autoclave,Unidirectional (UD),57.0,0.0,0.0,85.0,125.0,50.0,[0]_UD,100.0,0.0,0.0,16.0,2.0,Longitudinal_Compression,ASTM D6641,CTD,0,-80.0,Dry,0,,,780.0,105.4,,,,,,,780.0,105.4,3,230,4900,1.8,1,UD_0deg,1,132.605,16.06409008758515,1.0,2823.0999999999995,-0.64,57.0,4.6097722286464435,8.254747033725952,0.0,2823.0999999999995,1.5635000000000001,1805.6283978253912
S6,"Tefera G. et al. Mechanical properties of T700/epoxy at -80 to 150 C. J. Composite Materials, Sage, 2022.",https://doi.org/10.1177/00219983221094290,Table 3 — mean values at 6 temperatures (n=3-5 per condition),Mean_value,T700,Epoxy,Aerospace,Autoclave,Unidirectional (UD),57.0,0.0,0.0,85.0,125.0,50.0,[0]_UD,100.0,0.0,0.0,16.0,2.0,InPlane_Shear,ASTM D3518,CTD,0,-80.0,Dry,0,,,,,,,78.2,,,,78.2,,3,230,4900,1.8,1,UD_0deg,1,132.605,16.06409008758515,1.0,2823.0999999999995,-0.64,57.0,4.6097722286464435,8.254747033725952,0.0,2823.0999999999995,1.5635000000000001,1805.6283978253912
S6,"Tefera G. et al. Mechanical properties of T700/epoxy at -80 to 150 C. J. Composite Materials, Sage, 2022.",https://doi.org/10.1177/00219983221094290,Table 3 — mean values at 6 temperatures (n=3-5 per condition),Mean_value,T700,Epoxy,Aerospace,Autoclave,Unidirectional (UD),57.0,0.0,0.0,85.0,125.0,50.0,[0]_UD,100.0,0.0,0.0,16.0,2.0,Longitudinal_Tension,ASTM D3039,CTD,0,-20.0,Dry,0,1620.0,145.6,,,,,,,,,1620.0,145.6,3,230,4900,1.8,1,UD_0deg,1,132.605,16.06409008758515,1.0,2823.0999999999995,-0.16,57.0,4.6097722286464435,8.254747033725952,0.0,2823.0999999999995,1.5635000000000001,1805.6283978253912
S6,"Tefera G. et al. Mechanical properties of T700/epoxy at -80 to 150 C. J. Composite Materials, Sage, 2022.",https://doi.org/10.1177/00219983221094290,Table 3 — mean values at 6 temperatures (n=3-5 per condition),Mean_value,T700,Epoxy,Aerospace,Autoclave,Unidirectional (UD),57.0,0.0,0.0,85.0,125.0,50.0,[0]_UD,100.0,0.0,0.0,16.0,2.0,Longitudinal_Compression,ASTM D6641,CTD,0,-20.0,Dry,0,,,700.0,102.8,,,,,,,700.0,102.8,3,230,4900,1.8,1,UD_0deg,1,132.605,16.06409008758515,1.0,2823.0999999999995,-0.16,57.0,4.6097722286464435,8.254747033725952,0.0,2823.0999999999995,1.5635000000000001,1805.6283978253912
S6,"Tefera G. et al. Mechanical properties of T700/epoxy at -80 to 150 C. J. Composite Materials, Sage, 2022.",https://doi.org/10.1177/00219983221094290,Table 3 — mean values at 6 temperatures (n=3-5 per condition),Mean_value,T700,Epoxy,Aerospace,Autoclave,Unidirectional (UD),57.0,0.0,0.0,85.0,125.0,50.0,[0]_UD,100.0,0.0,0.0,16.0,2.0,InPlane_Shear,ASTM D3518,CTD,0,-20.0,Dry,0,,,,,,,74.5,,,,74.5,,3,230,4900,1.8,1,UD_0deg,1,132.605,16.06409008758515,1.0,2823.0999999999995,-0.16,57.0,4.6097722286464435,8.254747033725952,0.0,2823.0999999999995,1.5635000000000001,1805.6283978253912
S6,"Tefera G. et al. Mechanical properties of T700/epoxy at -80 to 150 C. J. Composite Materials, Sage, 2022.",https://doi.org/10.1177/00219983221094290,Table 3 — mean values at 6 temperatures (n=3-5 per condition),Mean_value,T700,Epoxy,Aerospace,Autoclave,Unidirectional (UD),57.0,0.0,0.0,85.0,125.0,50.0,[0]_UD,100.0,0.0,0.0,16.0,2.0,Longitudinal_Tension,ASTM D3039,RTD,1,23.0,Dry,0,1540.0,140.2,,,,,,,,,1540.0,140.2,3,230,4900,1.8,1,UD_0deg,1,132.605,16.06409008758515,1.0,2823.0999999999995,0.184,57.0,4.6097722286464435,8.254747033725952,0.0,2823.0999999999995,1.5635000000000001,1805.6283978253912
S6,"Tefera G. et al. Mechanical properties of T700/epoxy at -80 to 150 C. J. Composite Materials, Sage, 2022.",https://doi.org/10.1177/00219983221094290,Table 3 — mean values at 6 temperatures (n=3-5 per condition),Mean_value,T700,Epoxy,Aerospace,Autoclave,Unidirectional (UD),57.0,0.0,0.0,85.0,125.0,50.0,[0]_UD,100.0,0.0,0.0,16.0,2.0,Longitudinal_Compression,ASTM D6641,RTD,1,23.0,Dry,0,,,620.0,98.3,,,,,,,620.0,98.3,3,230,4900,1.8,1,UD_0deg,1,132.605,16.06409008758515,1.0,2823.0999999999995,0.184,57.0,4.6097722286464435,8.254747033725952,0.0,2823.0999999999995,1.5635000000000001,1805.6283978253912
S6,"Tefera G. et al. Mechanical properties of T700/epoxy at -80 to 150 C. J. Composite Materials, Sage, 2022.",https://doi.org/10.1177/00219983221094290,Table 3 — mean values at 6 temperatures (n=3-5 per condition),Mean_value,T700,Epoxy,Aerospace,Autoclave,Unidirectional (UD),57.0,0.0,0.0,85.0,125.0,50.0,[0]_UD,100.0,0.0,0.0,16.0,2.0,InPlane_Shear,ASTM D3518,RTD,1,23.0,Dry,0,,,,,,,68.1,,,,68.1,,3,230,4900,1.8,1,UD_0deg,1,132.605,16.06409008758515,1.0,2823.0999999999995,0.184,57.0,4.6097722286464435,8.254747033725952,0.0,2823.0999999999995,1.5635000000000001,1805.6283978253912
S6,"Tefera G. et al. Mechanical properties of T700/epoxy at -80 to 150 C. J. Composite Materials, Sage, 2022.",https://doi.org/10.1177/00219983221094290,Table 3 — mean values at 6 temperatures (n=3-5 per condition),Mean_value,T700,Epoxy,Aerospace,Autoclave,Unidirectional (UD),57.0,0.0,0.0,85.0,125.0,50.0,[0]_UD,100.0,0.0,0.0,16.0,2.0,Longitudinal_Tension,ASTM D3039,ETD,2,60.0,Dry,0,1430.0,133.8,,,,,,,,,1430.0,133.8,3,230,4900,1.8,1,UD_0deg,1,132.605,16.06409008758515,1.0,2823.0999999999995,0.48,57.0,4.6097722286464435,8.254747033725952,0.0,2823.0999999999995,1.5635000000000001,1805.6283978253912
S6,"Tefera G. et al. Mechanical properties of T700/epoxy at -80 to 150 C. J. Composite Materials, Sage, 2022.",https://doi.org/10.1177/00219983221094290,Table 3 — mean values at 6 temperatures (n=3-5 per condition),Mean_value,T700,Epoxy,Aerospace,Autoclave,Unidirectional (UD),57.0,0.0,0.0,85.0,125.0,50.0,[0]_UD,100.0,0.0,0.0,16.0,2.0,Longitudinal_Compression,ASTM D6641,ETD,2,60.0,Dry,0,,,540.0,91.6,,,,,,,540.0,91.6,3,230,4900,1.8,1,UD_0deg,1,132.605,16.06409008758515,1.0,2823.0999999999995,0.48,57.0,4.6097722286464435,8.254747033725952,0.0,2823.0999999999995,1.5635000000000001,1805.6283978253912
S6,"Tefera G. et al. Mechanical properties of T700/epoxy at -80 to 150 C. J. Composite Materials, Sage, 2022.",https://doi.org/10.1177/00219983221094290,Table 3 — mean values at 6 temperatures (n=3-5 per condition),Mean_value,T700,Epoxy,Aerospace,Autoclave,Unidirectional (UD),57.0,0.0,0.0,85.0,125.0,50.0,[0]_UD,100.0,0.0,0.0,16.0,2.0,InPlane_Shear,ASTM D3518,ETD,2,60.0,Dry,0,,,,,,,58.4,,,,58.4,,3,230,4900,1.8,1,UD_0deg,1,132.605,16.06409008758515,1.0,2823.0999999999995,0.48,57.0,4.6097722286464435,8.254747033725952,0.0,2823.0999999999995,1.5635000000000001,1805.6283978253912
S6,"Tefera G. et al. Mechanical properties of T700/epoxy at -80 to 150 C. J. Composite Materials, Sage, 2022.",https://doi.org/10.1177/00219983221094290,Table 3 — mean values at 6 temperatures (n=3-5 per condition),Mean_value,T700,Epoxy,Aerospace,Autoclave,Unidirectional (UD),57.0,0.0,0.0,85.0,125.0,50.0,[0]_UD,100.0,0.0,0.0,16.0,2.0,Longitudinal_Tension,ASTM D3039,ETD,2,100.0,Dry,0,1280.0,124.5,,,,,,,,,1280.0,124.5,3,230,4900,1.8,1,UD_0deg,1,132.605,16.06409008758515,1.0,2823.0999999999995,0.8,57.0,4.6097722286464435,8.254747033725952,0.0,2823.0999999999995,1.5635000000000001,1805.6283978253912
S6,"Tefera G. et al. Mechanical properties of T700/epoxy at -80 to 150 C. J. Composite Materials, Sage, 2022.",https://doi.org/10.1177/00219983221094290,Table 3 — mean values at 6 temperatures (n=3-5 per condition),Mean_value,T700,Epoxy,Aerospace,Autoclave,Unidirectional (UD),57.0,0.0,0.0,85.0,125.0,50.0,[0]_UD,100.0,0.0,0.0,16.0,2.0,Longitudinal_Compression,ASTM D6641,ETD,2,100.0,Dry,0,,,480.0,82.1,,,,,,,480.0,82.1,3,230,4900,1.8,1,UD_0deg,1,132.605,16.06409008758515,1.0,2823.0999999999995,0.8,57.0,4.6097722286464435,8.254747033725952,0.0,2823.0999999999995,1.5635000000000001,1805.6283978253912
S6,"Tefera G. et al. Mechanical properties of T700/epoxy at -80 to 150 C. J. Composite Materials, Sage, 2022.",https://doi.org/10.1177/00219983221094290,Table 3 — mean values at 6 temperatures (n=3-5 per condition),Mean_value,T700,Epoxy,Aerospace,Autoclave,Unidirectional (UD),57.0,0.0,0.0,85.0,125.0,50.0,[0]_UD,100.0,0.0,0.0,16.0,2.0,InPlane_Shear,ASTM D3518,ETD,2,100.0,Dry,0,,,,,,,44.6,,,,44.6,,3,230,4900,1.8,1,UD_0deg,1,132.605,16.06409008758515,1.0,2823.0999999999995,0.8,57.0,4.6097722286464435,8.254747033725952,0.0,2823.0999999999995,1.5635000000000001,1805.6283978253912
S6,"Tefera G. et al. Mechanical properties of T700/epoxy at -80 to 150 C. J. Composite Materials, Sage, 2022.",https://doi.org/10.1177/00219983221094290,Table 3 — mean values at 6 temperatures (n=3-5 per condition),Mean_value,T700,Epoxy,Aerospace,Autoclave,Unidirectional (UD),57.0,0.0,0.0,85.0,125.0,50.0,[0]_UD,100.0,0.0,0.0,16.0,2.0,Longitudinal_Tension,ASTM D3039,ETD,2,150.0,Dry,0,1050.0,109.3,,,,,,,,,1050.0,109.3,3,230,4900,1.8,1,UD_0deg,1,132.605,16.06409008758515,1.0,2823.0999999999995,1.2,57.0,4.6097722286464435,8.254747033725952,0.0,2823.0999999999995,1.5635000000000001,1805.6283978253912
